Repository: cambridge-cares/TheWorldAvatar

> [!NOTE]  
> This TWA monorepo is no longer the home of core TWA development. The main work has been migrated to several more organised repositories in [TheWorldAvatar's GitHub organisation](https://github.com/orgs/TheWorldAvatar/repositories). The core projects here are [stack](https://github.com/TheWorldAvatar/stack), [ontology](https://github.com/TheWorldAvatar/ontology) and [viz](https://github.com/TheWorldAvatar/viz)

## Introduction ##

The World Avatar project aims to create a digital ‘avatar’ of the real world. The digital world is composed of a dynamic knowledge graph (KG) that contains concepts and data that describe the world, and an ecosystem of autonomous computational agents that simulate the behaviour of the world and that update the concepts and data so that the digital world remains current in time. A knowledge graph is a network of data expressed as a directed graph, where the nodes of the graph are concepts or their instances (data items) and the edges of the graph are links between related concepts or instances. Knowledge graphs are often built using the principles of Linked Data. They provide a powerful means to host, query and traverse data, and to find and retrieve related information.

The World Avatar represents information in a dynamic knowledge graph using technologies from the Semantic Web stack. Unlike a traditional database, the World Avatar contains an ecosystem of autonomous computational agents that continuously update it. The agents are described ontologically as part of the knowledge graph, and are able to perform actions on both concepts and instances. This design enables agents to update and restructure the knowledge graph, and allows them to discover and compose other agents simply by reading from and writing to the knowledge graph.

## Useful links ##

* [The World Avatar Website](https://theworldavatar.io/)
* Key Collaborators:
  * [CARES](https://www.cares.cam.ac.uk/), [CoMo](https://como.ceb.cam.ac.uk/), [CMCL](https://www.cmcl.io/), [CMPG](https://www.cmpg.io/)

This is the subfolder to hold all agents within JPS.

File: Agents/MoDSMooAgent/MoDSMooAgent/files/specific_data_filter_steelmillgrade_toughnessposition_coolingflag_09022021_train_INPUTS_v2.csv (part 1 of 2)
unique_beam_number,c,v,mn,cu,pyro_bp2_temp_max,blooming_duration,flitzer_duration,tandem_duration,blooming_total_passes,furnace_to_blooming_time,blooming_to_flitzer_time,qst_coefficient_set_number,qst_entry_temp_estimate,qst_water_temp_entry,qst_duration,qst_flow_rate_total
6975,0.0637,0.0328,0.8743,0.3234,1169,151,48,476,10,38,40,38,855,25.2,61,1433
7800,0.0575,0.0323,0.9038,0.3012,1167,104,46,439,6,38,38,38.1,895,17.1,66,1427
1510,0.0747,0.0381,0.8921,0.2482,1148,206,51,393,12,33,34,86.1,878,24.9,54,810
1157,0.0618,0.0281,0.8587,0.2902,1160,147,164,310,8,36,40,22,860,24.6,77,696
715,0.0602,0.0073,0.7209,0.2685,1174,108,60,322,8,38,36,30,889,25.2,44,897
556,0.0592,0.0291,0.8485,0.3778,1168,113,197,342,8,34,36,15,860,24.3,55,602
7615,0.0608,0.0181,0.8527,0.2324,1184,104,47,449,8,42,38,17,864,21.3,51,1421
4042,0.0684,0.0321,0.8695,0.2822,1164,170,82,388,8,37,39,38.1,888,26.1,68,1440
2073,0.061,0.0299,0.8917,0.259,1170,165,50,289,8,35,35,78,878,25.8,89,619
965,0.0747,0.0317,0.9074,0.2107,1177,123,51,397,8,34,37,38.1,897,23.7,58,1421
7783,0.0724,0.0303,0.7991,0.3153,1177,116,49,380,8,38,41,38.1,885,22.7,48,1628
2640,0.0598,0.032,0.8889,0.3086,1148,138,50,366,6,35,60,39.1,872,31.2,57,1580
813,0.0671,0.0316,0.8516,0.3389,1174,102,50,294,8,34,37,91,882,19.2,66,619
2069,0.0626,0.0064,0.7418,0.2742,1158,157,49,299,8,32,34,36,853,28.1,64,608
2178,0.066,0.0313,0.8826,0.3014,1185,100,48,297,8,38,36,29,856,25,59,605
6259,0.0846,0.0178,1.0675,0.3187,1190,102,74,310,8,37,39,91,862,25.6,53,619
6264,0.0593,0.0184,0.8544,0.3376,1130,165,45,280,8,53,38,71.1,860,25.4,103,619
1629,0.0835,0.0187,1.0693,0.2861,1170,125,49,479,10,38,36,23,810,26.7,44,706
1153,0.0567,0.03,0.8656,0.2568,1157,147,150,288,8,33,37,22,865,23.6,70,696
4060,0.0658,0.0317,0.8913,0.2313,1177,118,49,447,8,37,38,17,884,26.2,62,1421
6371,0.0727,0.0323,0.8885,0.3056,1166,157,51,464,8,37,41,39.1,864,28.7,64,1651
5738,0.0701,0.0333,0.8612,0.2535,1176,122,46,328,8,37,38,85.1,871,30,60,690
3831,0.0604,0.0075,0.8404,0.2735,1138,190,58,383,12,35,38,31.1,914,28.4,69,1558
2334,0.0686,0.0309,0.8573,0.2923,1176,117,50,457,8,36,38,38.1,870,27.9,58,1449
1668,0.0765,0.0217,0.8033,0.256,1171,131,50,386,8,38,38,31.1,890,28.7,58,1582
1399,0.0752,0.0282,0.918,0.2737,1185,152,49,322,8,36,37,29,851,26.9,46,602
1649,0.0784,0.0192,1.0521,0.2434,1181,151,91,454,10,38,37,38,843,25.5,42,1243
883,0.0658,0.0317,0.8782,0.3975,1139,267,50,271,12,37,36,39.1,911,24.2,62,1503
6262,0.0572,0.0307,0.8749,0.3622,1176,90,83,285,8,34,41,78,862,25.8,54,619
5434,0.0624,0.0305,0.877,0.3056,1168,162,46,421,8,33,38,31.1,881,28.9,45,2121
6965,0.0909,0.0305,1.0471,0.2985,1148,193,152,503,8,36,43,87,847,27.6,45,1628
3789,0.0704,0.0325,0.8985,0.3195,1172,106,48,344,8,36,39,85,888,35.8,70,696
6345,0.0629,0.0069,0.7284,0.4741,1139,109,46,316,8,36,40,22,826,26.5,60,504
3070,0.0568,0.0304,0.8379,0.3138,1142,159,49,455,10,35,40,24,846,30.4,66,1243
6733,0.0766,0.0306,0.898,0.3622,1176,105,64,509,8,35,39,64,775,22.3,74,619
6484,0.061,0.0076,0.8267,0.3157,1146,135,154,345,12,55,44,24,883,26.1,48,1611
4738,0.0658,0.0304,0.8914,0.2986,1167,246,50,410,12,37,39,38.1,899,31.8,58,1589
6914,0.0828,0.0204,1.0962,0.2819,1176,147,102,423,12,31,37,88.1,895,23.6,59,1582
1403,0.0759,0.0302,0.8888,0.2479,1175,201,135,261,8,36,36,29,855,27.3,51,602
3038,0.064,0.0319,0.8269,0.295,1170,173,73,395,12,33,37,31.1,893,27,65,1503
4267,0.0532,0.0341,0.8379,0.3437,1167,128,50,383,8,35,38,29,861,27,69,690
5529,0.0593,0.033,0.9059,0.2555,1148,144,48,365,12,36,38,38.1,920,28.9,56,1547
5736,0.0676,0.0319,0.8831,0.3201,1193,117,46,362,8,35,38,85.1,866,30.2,65,690
165,0.0656,0.0317,0.8508,0.2486,1168,116,51,404,8,35,36,31,858,22.5,53,1421
4106,0.0654,0.0316,0.8748,0.3336,1148,96,50,453,6,33,37,38,876,25.2,54,1446
131,0.068,0.0308,0.8919,0.3004,1147,177,49,421,10,37,38,38,881,24.4,53,1598
1490,0.0658,0.0305,0.8479,0.3029,1151,201,70,375,12,34,39,38.1,896,21.7,59,1589
2033,0.0662,0.0064,0.7094,0.2702,1144,173,82,286,8,36,38,36,868,31.3,61,699
5967,0.0881,0.0306,0.8235,0.3164,1173,130,48,446,10,35,41,87.1,874,25,52,1433
5603,0.0707,0.0338,1.0887,0.1283,1144,159,47,389,12,34,38,86,869,35,65,794
4,0.0592,0.03,0.8972,0.2472,1140,147,114,457,12,35,36,38,863,26.7,60,1547
1954,0.06,0.0313,0.8661,0.2523,1180,166,196,272,8,47,78,15,835,34.2,104,695
1050,0.065,0.0274,0.8828,0.2408,1152,149,50,401,10,40,40,38.1,899,23.5,62,1433
6708,0.0703,0.0309,0.898,0.2573,1158,87,48,435,6,38,38,39.1,883,22.5,131,1580
1951,0.064,0.0302,0.8983,0.2807,1177,189,49,283,8,38,38,15,865,34,86,695
1623,0.0691,0.0061,0.7297,0.2842,1180,147,49,716,10,37,40,23,735,26.7,57,706
4109,0.0615,0.0297,0.8452,0.2874,1162,112,61,451,6,34,37,31,866,26.1,61,1446
6487,0.0594,0.0303,0.9008,0.2239,1153,189,150,409,12,37,45,31,867,26.3,64,1622
158,0.0595,0.0301,0.8053,0.2089,1169,154,51,400,8,36,37,31.1,867,23,71,1421
7389,0.0606,0.0315,0.8522,0.2821,1181,94,94,294,8,35,41,78,848,18,67,619
6578,0.0589,0.0315,0.9074,0.2448,1138,151,113,461,10,37,43,17,825,27.5,73,1243
4775,0.069,0.04,0.9697,0.3047,1148,239,51,435,8,38,41,87.1,895,30.8,37,1628
5458,0.0765,0.0374,1.0994,0.2121,1202,134,47,509,8,36,38,88.1,885,29.6,43,2036
1973,0.063,0.034,0.8846,0.3573,1178,98,49,324,8,35,38,85,870,28.2,59,690
2029,0.0608,0.0073,0.7078,0.3662,1147,171,50,288,8,36,36,85,868,31.2,58,699
7591,0.0652,0.0308,0.8591,0.3273,1140,170,77,367,12,39,42,87.1,905,23.8,58,1549
1376,0.0685,0.0311,0.8938,0.2553,1169,160,49,294,8,40,37,29,835,24.5,58,627
763,0.0772,0.0179,1.1163,0.2487,1173,169,50,284,8,39,37,15,875,24.8,40,627
2462,0.0522,0.0344,0.8855,0.2493,1178,122,50,415,10,37,66,31.1,888,25.3,68,1433
2201,0.066,0.0333,0.878,0.2963,1175,119,48,310,8,37,35,22,869,25.7,46,602
1616,0.0636,0.0312,0.8523,0.2598,1179,120,51,432,8,34,37,38.1,862,27.1,48,1449
6361,0.077,0.0308,0.8958,0.3721,1179,149,47,433,8,38,41,87.1,881,24.9,58,1440
7332,0.0609,0.0309,0.8761,0.3654,1134,152,45,309,8,36,37,29,829,19.5,58,511
402,0.065,0.0281,0.8542,0.3392,1173,107,208,279,8,36,37,29,836,24.5,54,700
3146,0.0626,0.0311,0.8882,0.34,1172,122,49,472,10,35,48,9,808,29.3,119,730
6528,0.0883,0.0189,1.0863,0.2429,1159,107,46,526,8,38,40,38,820,27.1,37,1437
4528,0.0715,0.0294,0.9019,0.3274,1178,104,50,336,8,36,36,29,847,32.2,61,595
4474,0.0618,0.0186,0.8286,0.2863,1172,172,51,627,12,36,35,24.1,891,27.2,98,1894
7803,0.0603,0.0307,0.8924,0.3293,1158,98,61,376,6,38,42,38.1,913,18.8,68,1614
6370,0.0609,0.0337,0.8861,0.2928,1166,164,48,437,8,39,42,39.1,870,28.9,61,1651
2990,0.0669,0.0307,0.8908,0.2955,1185,114,64,411,8,38,40,38,893,31.5,39,1628
6970,0.0628,0.0307,0.9038,0.3295,1159,149,47,432,10,37,40,31,855,25.6,68,1433
1870,0.0591,0.0332,0.8282,0.3173,1161,116,126,400,8,39,37,15,809,29.5,95,824
5585,0.0673,0.034,0.9241,0.2616,1147,198,48,388,12,35,42,87.1,905,30.3,49,1589
2641,0.0765,0.0217,0.8033,0.256,1159,124,51,354,6,36,37,32.1,885,31.2,71,1580
5772,0.061,0.034,0.8819,0.3721,1165,155,47,313,8,45,37,91,854,27.3,66,619
3191,0.0679,0.0314,0.8752,0.3266,1163,160,59,424,8,35,38,39,891,28.1,59,1651
2553,0.0662,0.0355,0.8575,0.2664,1160,177,78,413,12,34,38,38.1,901,29.8,60,1589
7118,0.0597,0.0329,0.8933,0.3281,1117,181,47,441,10,38,41,31,870,24.4,66,1598
4876,0.0826,0.0223,1.1061,0.2739,1109,234,69,428,10,34,43,87.1,892,29.9,46,1598
1049,0.0658,0.0317,0.8782,0.3975,1145,153,50,411,10,40,39,87,887,23.4,56,1433
1214,0.0565,0.0282,0.8951,0.3097,1175,100,69,347,8,36,37,15,831,25.1,61,596
1861,0.064,0.0316,0.9051,0.327,1142,225,74,329,8,38,35,37.1,873,29,73,874
5118,0.0647,0.0302,0.8709,0.3132,1170,94,50,298,8,34,38,78.1,889,27.8,84,619
6959,0.0629,0.0323,0.8743,0.3343,1166,127,49,432,8,37,42,32.1,886,26.5,81,1628
5694,0.0662,0.0071,0.845,0.2795,1183,87,47,406,6,33,38,30.1,901,30.6,95,815
5361,0.0822,0.0188,1.0916,0.2656,1167,160,46,375,12,39,39,86.1,869,30.3,41,815
6459,0.0645,0.0306,0.873,0.2515,1146,175,47,373,12,33,41,31.1,889,27.3,67,1558
2251,0.064,0.0314,0.8898,0.2883,1103,267,124,357,12,37,38,38.1,891,27.2,54,1559
6466,0.0703,0.0309,0.898,0.2573,1155,212,102,396,12,33,40,39.1,880,27.1,64,1580
4777,0.0741,0.0309,0.8679,0.3239,1166,154,86,408,10,39,36,38,879,30.3,65,1414
5896,0.0815,0.0318,1.0472,0.2651,1144,149,49,405,12,37,38,86.1,849,30.2,41,798
7393,0.0665,0.0313,0.8426,0.2729,1182,97,45,317,8,36,40,91,864,19.6,67,619
5713,0.0608,0.0319,0.8236,0.3761,1167,125,47,471,8,35,40,37,859,29.7,52,874
6139,0.0625,0.0078,0.6938,0.3199,1157,176,48,369,8,39,38,16,891,30.1,81,904
7257,0.0713,0.0318,0.8942,0.3918,1137,155,62,286,8,35,38,85,839,22.4,41,602
4767,0.0628,0.0315,0.866,0.3055,1175,136,152,457,8,38,40,38.1,892,31.3,56,1628
6558,0.062,0.0333,0.9058,0.2983,1197,137,48,441,10,39,43,38.1,882,25,62,1433
6952,0.0628,0.0307,0.9038,0.3295,1150,201,47,422,8,37,45,38,891,26.4,72,1605
1748,0.0611,0.0175,0.8271,0.1973,1180,221,50,574,8,37,36,10,820,31.8,117,1541
6989,0.0658,0.0299,0.8969,0.3305,1160,184,73,455,10,36,42,31,838,27.4,69,1243
6580,0.0642,0.0326,0.8935,0.2839,1153,225,100,447,10,36,41,24,831,27,106,1243
5973,0.0657,0.0318,0.9083,0.2345,1172,124,49,450,10,35,40,38,873,24.9,47,1433
3788,0.0687,0.0358,0.9239,0.3169,1134,189,158,292,8,38,39,36,863,35.5,63,696
822,0.0685,0.0283,0.845,0.3015,1165,102,113,340,8,32,37,78,856,22.3,72,619
4050,0.0736,0.034,0.8949,0.2997,1185,144,50,467,8,34,37,39.1,884,25.7,47,1650
5031,0.0793,0.0183,1.0731,0.2843,1177,97,51,526,6,38,37,87,874,31.4,43,1427
2246,0.0597,0.0062,0.7451,0.28,1163,142,69,335,12,37,35,36,856,27.3,48,719
132,0.0657,0.0323,0.8849,0.2276,1147,183,97,402,10,36,37,31,866,24.8,40,1598
3385,0.0756,0.0314,0.8896,0.3292,1160,104,106,308,8,33,36,29,846,27.3,47,597
6573,0.0642,0.0326,0.8935,0.2839,1119,252,48,361,10,37,42,32.1,868,26.5,77,1624
2548,0.0622,0.0301,0.8744,0.2652,1159,196,51,414,12,34,40,31.1,907,29.1,68,1589
2290,0.0782,0.0189,1.0822,0.2259,1197,114,107,351,8,34,38,36,849,25.2,42,596
2337,0.0612,0.0314,0.8651,0.2806,1177,125,64,439,8,36,39,38,862,28.1,57,1449
2011,0.0643,0.0066,0.7388,0.2964,1147,117,49,303,8,34,35,37.1,884,31.8,64,897
3837,0.0658,0.0316,0.8898,0.3363,1155,177,58,380,12,35,37,37.1,893,28.7,85,793
7122,0.0637,0.0328,0.8743,0.3234,1112,183,74,430,10,39,40,38,879,25.5,71,1621
7185,0.0776,0.0368,1.1105,0.1631,1171,163,49,542,12,41,37,88,892,20.5,48,2231
5480,0.0702,0.0321,0.9215,0.2132,1146,218,80,364,10,37,40,38.1,894,31.6,65,1432
2231,0.0637,0.0058,0.7603,0.2917,1153,159,119,375,12,35,37,86,871,25,53,811
6230,0.0658,0.03,0.8627,0.3034,1153,108,58,387,8,34,42,37,881,26.9,57,874
1869,0.0591,0.0332,0.8282,0.3173,1170,106,101,371,8,39,35,30,847,29.5,59,874
5683,0.0747,0.0329,0.9124,0.3459,1171,145,67,356,8,34,40,86.2,921,27.7,59,790
7327,0.0593,0.0301,0.8756,0.3441,1155,124,46,290,8,38,38,36,819,26.2,53,503
6261,0.072,0.0308,0.8784,0.3682,1185,96,46,317,8,36,39,91,862,25.8,57,619
2663,0.068,0.0319,0.9074,0.2532,1188,119,113,481,8,35,38,16,819,28.2,95,691
3872,0.0659,0.0293,0.8656,0.3119,1159,180,114,395,12,35,40,38.1,900,27.9,63,1589
2574,0.0636,0.0312,0.8523,0.2598,1140,246,52,367,12,34,37,32.1,912,28.9,87,1503
2202,0.061,0.0299,0.8917,0.259,1165,109,49,324,8,36,36,29,866,25.6,57,602
5720,0.0568,0.0321,0.8492,0.3507,1148,119,46,347,8,35,38,37.1,882,31.2,93,774
2717,0.0626,0.0336,0.9064,0.3151,1177,140,87,329,8,34,38,36,871,28.7,62,690
3854,0.0608,0.0062,0.7288,0.2915,1141,244,70,415,12,35,40,37,871,28.5,83,794
4021,0.0814,0.0198,1.1145,0.3455,1193,94,50,367,8,35,37,71,881,27.1,67,619
3214,0.0765,0.0217,0.8033,0.256,1155,115,50,422,10,31,36,58,818,26.1,53,724
1845,0.0652,0.0318,0.8754,0.2871,1181,183,73,306,8,36,36,22,847,27.2,65,597
112,0.061,0.0306,0.8887,0.2383,1119,189,51,387,10,36,40,31.1,850,25.4,68,1433
4755,0.0653,0.0322,0.8684,0.2557,1181,219,149,540,12,35,38,23,846,31,88,794
6910,0.0703,0.0309,0.898,0.2573,1163,157,48,438,12,36,38,37,881,23.6,64,789
6730,0.0685,0.0323,0.9013,0.3228,1167,107,129,316,8,40,38,78,838,21.5,69,619
727,0.0636,0.0071,0.7326,0.4022,1162,127,97,265,8,36,36,85.1,904,22.9,57,699
4038,0.0759,0.0179,1.0879,0.2814,1180,113,81,381,8,38,37,87.1,896,26.3,51,1440
5195,0.0702,0.0203,0.8462,0.4367,1163,113,50,405,8,38,37,29,813,26,58,509
1156,0.0567,0.03,0.8656,0.2568,1164,119,100,330,8,34,39,29,869,24.4,72,696
6557,0.077,0.0308,0.8958,0.3721,1174,136,102,643,10,39,41,87.1,840,24.5,62,1243
5827,0.0638,0.0316,0.8905,0.2887,1174,102,46,316,8,37,36,29,833,24.8,55,602
6953,0.0637,0.0328,0.8743,0.3234,1158,205,47,423,8,37,42,38.1,894,25.9,63,1605
2987,0.0595,0.0325,0.884,0.2828,1163,115,49,418,8,39,38,39.1,886,30.5,60,1628
5382,0.0627,0.0306,0.8587,0.3151,1161,125,51,352,8,40,40,22,874,27.9,72,696
5210,0.0656,0.0312,0.8635,0.2766,1168,119,46,429,8,34,39,23,855,23.5,83,761
19,0.0639,0.0329,0.8711,0.2586,1168,138,68,374,12,36,37,30.1,871,25.8,90,789
816,0.0748,0.0293,0.8852,0.3263,1174,104,50,290,8,34,36,78,889,20.2,74,619
7625,0.0615,0.0331,0.8703,0.2924,1163,113,112,426,8,41,39,38.1,869,23.9,68,1421
5975,0.0617,0.0179,0.8278,0.148,1183,111,49,496,10,33,40,31,847,25.2,49,1243
6477,0.0727,0.0323,0.8727,0.284,1153,202,58,349,12,36,40,37.1,875,25.7,67,794
5941,0.0649,0.0299,0.8598,0.3462,1165,94,46,369,8,35,39,38,889,24.4,28,1628
2260,0.0695,0.0062,0.7326,0.3126,1167,163,50,369,12,39,38,86.1,904,26.7,50,794
871,0.068,0.0308,0.8919,0.3004,1158,225,200,383,12,36,36,38,878,22,54,1589
4294,0.0646,0.0325,0.8693,0.3249,1152,225,111,300,8,56,38,36,875,28.1,65,700
6760,0.0602,0.0315,0.8412,0.3296,1171,145,83,297,8,35,42,85,884,19.6,55,696
5660,0.0685,0.0299,0.8895,0.333,1185,81,47,404,6,39,38,87.1,899,28.8,40,1578
6458,0.0645,0.0333,0.889,0.2282,1144,179,124,367,12,30,41,31.1,888,27.2,67,1558
5968,0.0881,0.0306,0.8235,0.3164,1163,143,49,434,10,35,40,87,871,25.1,49,1433
7347,0.0694,0.0318,0.8677,0.3663,1153,110,46,336,8,36,40,85,855,24.1,39,634
4538,0.0715,0.0294,0.9019,0.3274,1192,94,50,369,8,35,37,79.1,887,31.2,68,686
6971,0.0628,0.0307,0.9038,0.3295,1174,148,47,426,10,37,41,31,862,25.2,66,1433
1489,0.065,0.0274,0.8828,0.2408,1147,203,79,392,12,34,40,38,890,21,55,1589
1053,0.0653,0.0329,0.8685,0.2742,1128,202,52,350,10,39,40,38.1,916,24.2,61,1624
143,0.068,0.0308,0.8919,0.3004,1148,160,107,396,10,37,39,38.1,886,27.1,54,1621
262,0.0518,0.0309,0.8593,0.3649,1198,107,139,298,8,33,37,15,808,22.1,64,502
3057,0.0719,0.0315,0.8759,0.315,1167,138,63,394,12,32,38,37,877,27.9,77,750
4993,0.0632,0.0172,0.8475,0.2779,1125,240,147,564,12,38,38,24.1,887,34.7,109,1894
145,0.0646,0.0307,0.8322,0.2215,1139,165,83,392,10,37,39,31.1,881,27.4,62,1621
568,0.0614,0.0293,0.823,0.3972,1158,174,82,271,8,36,36,15,871,24.5,66,602
562,0.0592,0.0291,0.8485,0.3778,1127,175,161,265,8,34,38,29,870,24.5,56,602
7789,0.0782,0.0213,1.1089,0.3025,1178,109,127,415,8,40,40,88.1,897,20.7,45,1628
5862,0.0614,0.0294,0.8901,0.2103,1137,210,47,334,12,38,38,32.2,919,27.8,105,1589
7606,0.0949,0.017,1.0642,0.2858,1164,134,46,395,8,40,38,87,878,18.9,34,1421
5821,0.0556,0.0318,0.8897,0.3826,1125,166,158,274,8,33,37,36,843,27.6,59,605
3119,0.0602,0.0304,0.8649,0.3515,1115,244,79,416,10,36,38,31,868,29.3,66,1598
3977,0.0602,0.0061,0.6928,0.4036,1163,183,50,280,10,36,61,92,876,27,105,700
5686,0.0904,0.0189,1.0372,0.2458,1155,119,179,363,8,33,38,85,855,29.6,46,696
5854,0.0618,0.0314,0.8793,0.2297,1125,203,124,369,12,38,39,38.1,880,25.6,58,1589
2720,0.0547,0.0064,0.7298,0.2849,1171,120,68,304,8,35,37,36,876,28.5,54,690
5836,0.0655,0.0279,0.8516,0.3591,1161,110,46,320,8,33,37,85,843,26.3,43,602
2692,0.0548,0.0058,0.7557,0.332,1168,86,49,269,8,37,35,85,872,30.2,47,608
2687,0.0613,0.0067,0.7493,0.3655,1177,111,63,264,8,38,37,85.1,900,31.6,55,699
1456,0.0658,0.0317,0.8782,0.3975,1143,195,96,405,12,35,36,88.1,880,25.9,51,1580
6574,0.0642,0.0326,0.8935,0.2839,1151,156,114,363,10,33,43,32.1,872,26.4,77,1624
5699,0.0608,0.0319,0.8236,0.3761,1184,128,46,433,6,32,37,87.1,925,31.3,40,1592
1873,0.0633,0.0302,0.8976,0.2886,1178,117,68,363,8,38,36,37,861,29.5,77,874
4785,0.0683,0.0298,0.89,0.2881,1160,152,51,408,10,33,37,38,887,28.5,51,1433
6717,0.0614,0.0294,0.8901,0.2103,1161,101,46,464,6,36,38,24,870,20.6,56,1427
2508,0.0763,0.0177,1.0864,0.1766,1144,244,51,371,8,34,49,87.1,857,24.7,75,2121
3902,0.0628,0.0318,0.9056,0.2885,1177,145,117,482,10,35,38,31,850,27.8,62,1433
5963,0.068,0.0312,0.83,0.3022,1166,144,79,454,10,35,41,31,839,25.2,60,1243
4057,0.0658,0.0317,0.8913,0.2313,1183,112,50,483,8,37,38,31,860,25.7,54,1421
5835,0.0655,0.0279,0.8516,0.3591,1153,157,71,317,8,35,36,36,819,26.2,59,509
1368,0.0685,0.0311,0.8938,0.2553,1181,179,50,274,8,35,36,29,855,28.5,57,627
6963,0.1069,0.0325,1.0808,0.3259,1141,200,52,397,8,35,43,87.1,893,27.1,44,1628
6939,0.0711,0.0322,0.8914,0.3267,1179,143,48,405,12,35,39,37,876,26.8,62,794
7343,0.0593,0.0301,0.8756,0.3441,1150,107,45,319,8,36,41,22,841,24.3,49,620
7691,0.0702,0.0316,0.8959,0.3923,1147,128,154,303,8,33,41,36,866,17.5,40,696
891,0.0712,0.0316,0.8867,0.1582,1156,155,147,370,12,35,36,30.1,900,23.6,97,729
4540,0.0621,0.0315,0.8939,0.3444,1199,98,50,333,8,39,37,78,865,31.2,85,619
4065,0.0622,0.032,0.883,0.282,1162,110,57,458,8,38,38,31.1,883,27.3,59,1421
1946,0.0651,0.0295,0.8808,0.2798,1169,173,116,259,8,37,39,22,867,33.2,73,695
7689,0.0685,0.0318,0.8918,0.3184,1107,233,63,324,8,33,45,36,850,16.3,47,696
2649,0.0641,0.0331,0.8911,0.2772,1155,158,119,434,6,36,36,38.1,873,30.5,55,1427
2237,0.0561,0.0058,0.7578,0.2571,1158,156,50,353,12,37,36,29,860,26.1,54,719
3835,0.0496,0.0323,0.886,0.3467,1161,150,50,414,12,37,40,37,878,28.4,98,788
2999,0.0651,0.0317,0.8721,0.2531,1162,159,49,369,12,35,37,31,903,30,48,1580
4376,0.0739,0.0366,1.0979,0.1142,1170,125,179,393,8,35,37,87.1,881,29.7,42,1628
5857,0.0657,0.0311,0.888,0.2696,1150,186,61,366,12,37,38,38.1,896,26.9,71,1589
6584,0.0741,0.0321,0.9119,0.2967,1160,136,232,354,10,36,42,39,872,27.4,48,1624
7386,0.0606,0.0315,0.8522,0.2821,1175,91,154,294,8,35,39,71,843,17.7,80,619
4061,0.0674,0.0325,0.8972,0.3201,1180,109,48,483,8,37,40,38,879,26.3,49,1421
1371,0.0711,0.0064,0.7171,0.3847,1189,148,51,257,8,32,35,85,867,24.7,49,627
2249,0.0597,0.0062,0.7451,0.28,1157,127,53,340,12,34,36,85,870,27.5,51,719
5035,0.0844,0.0183,1.08,0.2066,1188,72,124,448,6,40,37,87,871,31.3,33,1427
4067,0.0656,0.0328,0.9174,0.3327,1182,119,50,452,8,38,37,38.1,880,27.3,49,1421
2238,0.062,0.0057,0.7677,0.2437,1193,114,52,349,12,37,35,36,863,26,54,719
4534,0.0601,0.0338,0.9115,0.3404,1206,106,50,335,8,36,36,78,868,31.7,92,619
5433,0.0624,0.0305,0.877,0.3056,1151,170,93,433,8,36,38,31,869,28.8,89,2121
5822,0.0656,0.0337,0.8589,0.2942,1148,101,180,277,8,33,37,29,848,27.7,54,605
2727,0.0615,0.0308,0.8854,0.2797,1175,133,84,296,8,38,36,36,897,27.7,70,696
2944,0.0704,0.034,0.8876,0.3574,1152,229,98,299,8,36,36,29,829,29.3,58,503
765,0.0732,0.0309,0.8258,0.2842,1171,169,50,342,8,36,36,57,845,20.8,88,619
7596,0.0556,0.0323,0.8686,0.2759,1177,147,47,447,12,38,38,30,888,21.9,80,789
4062,0.0723,0.0332,0.8856,0.2781,1183,115,49,449,8,37,37,38.1,885,27,53,1421
2078,0.064,0.0302,0.8983,0.2807,1177,101,49,291,8,33,35,78,881,27.4,89,619
6990,0.0658,0.0299,0.8969,0.3305,1164,163,105,560,10,36,41,17,799,27.2,84,1243
6254,0.0658,0.03,0.8627,0.3034,1180,94,138,281,8,41,41,71,841,26.7,74,619
6258,0.0914,0.0177,1.0884,0.1998,1182,101,46,324,8,39,38,91,860,25.4,55,619
494,0.0611,0.0059,0.6878,0.4866,1167,136,149,422,8,31,36,15,733,21.8,77,722
5930,0.0713,0.0309,0.8517,0.3573,1144,121,48,391,8,39,39,38.1,882,24.8,43,1628
6732,0.0766,0.0306,0.898,0.3622,1173,94,122,281,8,38,41,71,850,22,77,619
5684,0.0641,0.0303,0.871,0.4076,1175,120,46,352,8,32,41,85.1,891,29.5,55,696
6362,0.0738,0.0295,0.8462,0.2915,1164,180,171,670,8,37,50,17,779,25,78,1252
7310,0.0609,0.0328,0.8962,0.3444,1133,89,46,310,8,33,39,85,849,24.3,56,690
980,0.0722,0.0318,0.8932,0.2727,1181,112,50,381,8,34,37,38.1,901,25.4,55,1604
5774,0.0616,0.0349,0.8661,0.2977,1194,112,47,354,8,36,38,78,850,27.3,77,619
1057,0.0698,0.0325,0.8254,0.2667,1133,156,51,426,10,40,39,38,869,25,48,1433
4108,0.068,0.0325,0.8566,0.2808,1145,96,49,441,6,33,38,38.1,877,25.4,59,1446
3821,0.0584,0.0336,0.8576,0.394,1167,123,208,295,8,32,40,36,863,29.2,57,690
2252,0.0738,0.0212,1.0736,0.2086,1141,171,50,375,12,38,37,87.1,909,27.4,48,1559
1374,0.0662,0.0282,0.8521,0.3577,1190,137,49,289,8,35,36,29,828,27.6,38,529
2918,0.0793,0.0317,0.8619,0.328,1183,121,198,266,8,37,38,22,880,29.1,41,695
1046,0.0665,0.0306,0.8929,0.2643,1121,213,51,375,10,40,39,38.1,893,23.5,63,1433
3646,0.0633,0.034,0.8841,0.3852,1124,178,50,284,8,35,38,36,870,30.2,59,602
408,0.0636,0.0315,0.8185,0.3451,1156,120,160,289,8,34,57,22,832,17.7,69,700
1866,0.0569,0.0064,0.74,0.3053,1162,184,49,306,8,38,35,37.1,884,29.1,55,874
2263,0.0605,0.0354,0.8841,0.2481,1185,127,50,439,12,55,38,37.1,886,23.9,51,794
7261,0.0594,0.0334,0.8762,0.3469,1142,174,67,249,8,37,39,85,857,22.4,53,602
7110,0.0719,0.0329,0.9367,0.3195,1178,121,60,389,8,36,41,88.1,884,23.8,47,1650
6817,0.0614,0.0323,0.8933,0.3904,1178,105,46,411,8,35,37,29,819,22.4,56,509
5858,0.0657,0.0311,0.888,0.2696,1155,207,47,369,12,37,45,38.1,895,27.2,66,1589
2067,0.0633,0.0306,0.8901,0.2595,1169,151,70,319,8,33,35,22,844,27.6,75,608
3879,0.0663,0.0294,0.8854,0.2989,1154,171,51,401,12,35,39,38.1,900,28.1,58,1589
2635,0.0639,0.0327,0.8641,0.2147,1157,130,49,409,6,36,37,32.1,900,29.8,75,1580
6570,0.0636,0.0312,0.8943,0.2763,1128,262,48,360,10,37,42,39.1,878,27,63,1624
5528,0.0638,0.0317,0.8856,0.2984,1152,151,47,372,12,35,39,38.1,926,28.1,69,1547
7744,0.0603,0.0307,0.8924,0.3293,1185,126,108,392,10,37,39,38.1,873,18.1,60,1433
6822,0.0668,0.0316,0.8892,0.316,1155,102,45,333,8,36,39,15,827,23.5,60,509
1625,0.0765,0.0179,1.0649,0.292,1170,141,50,484,10,35,39,30,805,26.9,42,706
5776,0.0688,0.0332,0.8536,0.3256,1195,102,47,351,8,37,36,91,852,26.9,77,619
6986,0.0697,0.0304,0.872,0.1898,1162,161,113,450,10,33,41,17,834,26.7,69,1243
6472,0.0697,0.0355,0.879,0.2663,1152,198,48,357,12,36,40,37.1,872,27.2,70,794
1875,0.0633,0.031,0.914,0.2358,1181,111,76,365,8,39,36,37,864,29.6,78,874
5718,0.0608,0.0319,0.8236,0.3761,1145,123,46,346,8,35,40,37,892,29.7,162,774
3647,0.0676,0.0294,0.8667,0.3403,1113,211,73,273,8,35,38,36,867,30.3,53,602
2984,0.0669,0.0307,0.8908,0.2955,1167,127,49,423,8,38,40,87.1,897,30.7,36,1628
5485,0.063,0.0325,0.9556,0.2267,1159,151,46,458,10,37,58,38,871,32.5,70,1442
5859,0.0645,0.0333,0.889,0.2282,1148,170,112,349,12,37,39,32.1,899,27.5,101,1589
6341,0.0595,0.0312,0.883,0.3737,1175,108,45,370,8,38,40,22,825,26.5,65,504
7124,0.0649,0.0334,0.9021,0.3235,1139,166,48,412,10,36,40,38.1,888,24.1,53,1598
7772,0.0667,0.0334,0.93,0.3106,1169,141,65,400,8,38,42,87.1,894,21,57,1605
2472,0.0718,0.0306,0.9759,0.2476,1149,187,85,540,10,37,37,31,823,26.5,42,1243
3053,0.0612,0.0231,0.8545,0.3544,1170,139,49,809,12,34,38,86,882,27.4,42,750
6523,0.0553,0.031,0.9058,0.2165,1134,114,67,386,8,36,40,31.1,892,25.6,53,1629
6,0.0591,0.029,0.8647,0.2941,1151,171,59,394,12,35,39,31.1,887,26.8,68,1547
1048,0.0603,0.032,0.8988,0.2837,1116,200,74,373,10,39,40,31.1,892,23.6,67,1433
2902,0.0613,0.0324,0.8944,0.3559,1174,89,50,297,8,35,37,91.1,883,29.7,69,619
5217,0.0659,0.0331,0.9299,0.1897,1158,128,46,387,8,35,39,23,849,25.8,90,761
3310,0.0705,0.0068,0.6324,0.4315,1189,83,114,561,8,37,36,16,817,31.2,36,1782
6455,0.0572,0.0312,0.8731,0.2714,1143,174,57,374,12,34,41,38.1,893,26.7,58,1558
6260,0.0846,0.0178,1.0675,0.3187,1187,109,123,291,8,37,41,91,859,25.7,54,619
6217,0.0638,0.0319,0.8912,0.4405,1172,125,106,292,8,36,40,85.1,871,29.1,66,695
6479,0.0727,0.0323,0.8727,0.284,1161,214,47,467,12,33,41,23,834,25.6,94,817
5029,0.0793,0.0183,1.0731,0.2843,1166,104,127,454,6,38,36,87,872,31.7,45,1427
890,0.0712,0.0316,0.8867,0.1582,1159,162,109,374,12,37,36,23,890,23.6,86,729
3003,0.0557,0.033,0.9092,0.3224,1165,142,95,479,12,37,38,37,893,31.2,69,745
7777,0.0627,0.0342,0.8693,0.2981,1163,143,77,386,8,39,43,38.1,899,21.7,58,1605
2623,0.0609,0.0055,0.7303,0.3116,1204,104,49,314,8,35,36,86.2,908,28.3,48,874
3870,0.0659,0.0293,0.8656,0.3119,1168,175,134,385,12,35,40,38.1,902,28.3,59,1589
2690,0.063,0.0061,0.7301,0.2992,1179,75,94,293,8,38,35,85,863,30.4,44,608
3680,0.0636,0.0059,0.6663,0.4352,1153,113,50,303,8,36,36,86,899,31.2,55,897
1503,0.0675,0.0311,0.8096,0.279,1150,215,50,353,12,34,38,32.1,934,25.4,80,1589
5041,0.0617,0.0306,0.8814,0.2382,1154,73,49,436,6,34,39,32.1,885,28,234,1619
4729,0.069,0.04,0.9697,0.3047,1143,192,49,435,12,37,38,87.1,904,32.5,45,1589
2621,0.0672,0.0331,0.86,0.3189,1188,109,51,435,8,35,36,15,856,28.1,68,770
6858,0.0585,0.032,0.8762,0.3955,1150,116,68,325,8,59,40,29,845,22.8,42,605
7344,0.0677,0.031,0.9123,0.3889,1146,113,45,313,8,36,41,36,845,24.3,50,602
2235,0.0554,0.0057,0.7489,0.3386,1158,151,66,374,12,35,37,85,863,26,55,719
6219,0.0638,0.0319,0.8912,0.4405,1168,95,47,334,8,36,43,85.1,875,29.1,65,695
7121,0.0647,0.0308,0.8238,0.3406,1118,189,71,426,10,37,41,38.1,883,25.2,64,1621
4037,0.0842,0.0174,1.1112,0.2781,1181,113,50,413,8,38,38,87.1,891,26.3,49,1440
2469,0.0698,0.0326,0.8962,0.2809,1177,125,54,402,10,37,37,38.1,878,26.2,58,1433
7801,0.06,0.0306,0.9039,0.2928,1161,93,46,378,6,38,39,38.1,915,18.4,65,1614
6488,0.0594,0.0303,0.9008,0.2239,1145,192,47,389,12,35,44,31.1,891,26.7,85,1622
7751,0.063,0.0294,0.8642,0.2721,1181,150,77,458,10,34,40,17,852,20.9,76,1423
2240,0.0642,0.0058,0.7595,0.3604,1105,213,50,327,12,35,35,36,865,26.2,47,719
1365,0.0714,0.0305,0.8623,0.3206,1167,180,49,311,8,33,36,29,852,28.5,64,595
998,0.058,0.0294,0.9099,0.2849,1168,112,111,457,10,33,36,58,826,19.7,56,724
764,0.0615,0.0323,0.8501,0.3088,1167,181,107,290,8,73,37,71,867,20.4,81,619
5449,0.0617,0.0306,0.8814,0.2382,1185,193,46,447,8,37,40,31,888,30.5,51,2121
6576,0.0553,0.031,0.9058,0.2165,1148,218,48,392,10,37,41,32.1,868,27.8,76,1624
5689,0.0608,0.0319,0.8236,0.3761,1187,81,46,390,6,35,37,87.1,922,28.6,47,1592
3940,0.0741,0.0057,0.7676,0.3237,1166,161,51,442,10,35,36,37,846,27.5,42,706
6979,0.0637,0.0328,0.8743,0.3234,1154,220,47,401,10,37,41,39.1,877,25.2,69,1624
6728,0.0685,0.0323,0.9013,0.3228,1175,95,47,353,8,40,39,71,840,21.4,74,619
963,0.0647,0.0318,0.8294,0.2881,1188,117,51,435,8,35,38,31,886,23.3,62,1421
3202,0.0658,0.0316,0.8898,0.3363,1177,126,51,459,10,34,36,58,809,29.2,90,724
4780,0.0586,0.0312,0.8351,0.3692,1179,140,52,402,10,32,35,38.1,890,27.9,57,1433
1871,0.0576,0.0346,0.9133,0.3157,1160,170,153,396,8,38,35,16,855,29.5,64,874
6564,0.0697,0.0355,0.879,0.2663,1155,135,103,358,10,37,43,39.1,875,25.2,65,1624
5490,0.0702,0.0321,0.9215,0.2132,1154,113,47,360,8,38,39,38.1,915,31.5,45,1628
4735,0.0711,0.0309,0.8657,0.3094,1137,282,56,382,12,37,39,87.1,888,32.8,49,1589
3881,0.0619,0.0299,0.8119,0.3384,1146,154,67,392,12,36,40,30,879,28.3,81,810
4292,0.0645,0.031,0.8871,0.2952,1161,203,99,304,8,34,37,36,885,27.8,68,700
6490,0.0692,0.0295,0.8718,0.2607,1149,200,47,390,12,35,46,38.1,886,26.5,57,1622
6950,0.0629,0.0323,0.8743,0.3343,1155,141,47,481,8,35,43,31,884,24.7,66,1605
6270,0.0761,0.0204,1.0836,0.2849,1202,115,46,338,8,48,45,91.1,860,25.5,61,619
2079,0.064,0.0316,0.9051,0.327,1176,100,50,284,8,32,34,78,877,27.7,79,619
3384,0.0756,0.0314,0.8896,0.3292,1156,104,80,315,8,32,37,29,851,27.2,55,597
2753,0.0704,0.034,0.8876,0.3574,1174,112,161,348,8,36,40,22,847,26.5,53,602
4063,0.066,0.032,0.891,0.278,1183,123,50,446,8,38,36,31.1,885,27.1,55,1421
1370,0.0685,0.0311,0.8938,0.2553,1172,182,49,275,8,34,36,29,853,28.3,60,627
3791,0.0687,0.034,0.9148,0.3397,1172,103,49,331,8,36,39,85,883,35.8,67,696
4573,0.0728,0.0314,0.8923,0.3135,1110,116,49,268,8,37,36,37.1,871,31.4,85,775
6462,0.0738,0.0295,0.8462,0.2915,1170,156,46,444,12,34,40,32.1,874,26.8,82,1558
1372,0.0608,0.031,0.7826,0.2369,1173,183,50,302,8,35,37,15,831,27.4,50,627
2571,0.0536,0.0325,0.8733,0.236,1171,188,50,450,12,34,39,25.1,915,29.3,110,1503
1398,0.0683,0.0327,0.8912,0.2666,1176,153,50,320,8,34,37,38,870,27.1,34,1572
1036,0.0658,0.0317,0.8782,0.3975,1159,113,62,375,8,39,36,87.1,907,24,43,1605
3154,0.0624,0.0069,0.7387,0.3468,1126,226,49,437,10,35,37,22,773,27.9,52,633
1849,0.0583,0.0309,0.8611,0.2208,1171,102,49,332,8,37,37,22,856,26,68,597
1455,0.0675,0.0311,0.8096,0.279,1136,250,61,362,12,37,36,38.1,901,26,66,1547
889,0.0684,0.0314,0.8584,0.3361,1162,159,185,389,12,35,36,30,878,23.8,80,729
6929,0.0696,0.0304,0.8342,0.3308,1146,177,46,391,12,32,39,39.1,894,23,77,1611
5737,0.0701,0.0333,0.8612,0.2535,1181,118,46,329,8,38,38,85,870,30.2,61,690
7282,0.0648,0.0287,0.8988,0.3137,1180,90,46,303,8,36,40,36.1,870,22.6,62,700
6222,0.0666,0.0332,0.9073,0.3666,1171,138,93,284,8,37,45,85.1,870,29,59,695
141,0.0646,0.0305,0.8853,0.2893,1150,178,102,396,10,37,39,31.1,886,26.2,62,1621
1627,0.0637,0.0058,0.7603,0.2917,1166,144,135,567,10,39,40,16,754,27,76,706
2557,0.0637,0.0299,0.8893,0.3079,1137,242,50,382,12,33,40,38.1,904,30.7,66,1503
6703,0.077,0.0308,0.8958,0.3721,1168,102,47,401,6,38,38,87.1,896,21.5,60,1427
155,0.0643,0.0329,0.9044,0.2753,1170,171,51,810,8,34,40,32,864,22.2,58,1628
2997,0.0747,0.0317,0.9074,0.2107,1162,146,50,420,12,37,37,38,869,30.1,47,1580
7283,0.0634,0.0303,0.8653,0.3005,1172,97,155,307,8,33,41,29,859,22.6,69,700
2903,0.0604,0.0369,0.9002,0.344,1169,91,74,283,8,35,36,91.1,883,29.9,66,619
5897,0.06,0.0332,1.0103,0.2121,1130,151,49,397,12,36,36,37.1,851,30.3,76,798
5489,0.0759,0.0213,1.0683,0.2778,1160,105,46,349,8,39,41,87.1,916,31,37,1582
3118,0.0602,0.0304,0.8649,0.3515,1142,180,63,447,10,35,36,31,881,29.9,62,1598
6729,0.0685,0.0323,0.9013,0.3228,1172,100,106,321,8,37,39,91,846,21.5,64,619
1462,0.0558,0.006,0.7498,0.3065,1135,215,51,342,12,39,36,86.1,913,25,59,789
4615,0.0668,0.0322,0.8615,0.3644,1141,198,85,311,8,33,38,29,846,30.8,52,602
6715,0.0799,0.0196,1.0759,0.2414,1164,100,76,422,6,37,38,87,895,19.3,49,1427
7784,0.0569,0.0347,0.8566,0.2924,1175,109,47,368,8,39,42,38.1,888,22.3,50,1628
6560,0.0589,0.0315,0.9074,0.2448,1173,177,55,386,10,37,42,31.1,882,24.7,71,1433
7308,0.0609,0.0328,0.8962,0.3444,1148,89,47,304,8,36,39,85.1,850,23.5,55,690
2064,0.0552,0.0329,0.8455,0.2783,1162,198,78,297,8,34,35,22,834,26.7,70,608
6583,0.0741,0.0321,0.9119,0.2967,1160,184,217,441,10,36,41,31,824,26.9,39,1243
56,0.065,0.0304,0.8223,0.2008,1131,180,83,339,12,36,38,38.1,870,26.9,61,1589
5931,0.0881,0.0306,0.8235,0.3164,1146,214,96,411,8,39,40,87,878,24.9,48,1605
3041,0.0641,0.0331,0.8911,0.2772,1166,154,50,470,12,33,38,24,895,28,51,1503
1856,0.0667,0.0309,0.891,0.3051,1147,189,94,326,8,38,37,87.1,881,28.2,44,1721
1669,0.0718,0.0306,0.9759,0.2476,1170,126,50,387,8,38,39,87.1,885,29.6,49,1582
11,0.0733,0.0173,1.0903,0.2425,1155,146,74,378,12,35,38,38.1,895,26.8,63,1547
4856,0.0736,0.034,0.8949,0.2997,1177,143,50,400,8,37,39,38.1,885,32.4,54,1440
1901,0.0809,0.0185,1.0513,0.2271,1178,137,98,349,8,37,35,85,861,30.1,44,770
5685,0.0615,0.0314,0.8967,0.2898,1168,137,110,366,8,35,37,85,868,29.5,56,696
5516,0.0704,0.0324,0.8616,0.2932,1180,136,49,417,8,39,44,31.1,897,26.8,68,1421
6966,0.0649,0.0324,0.8989,0.3566,1176,121,114,406,8,35,41,38.1,892,26.7,42,1628
1865,0.0569,0.0064,0.74,0.3053,1155,176,94,358,8,38,35,30,858,29.1,57,874
5961,0.073,0.0314,0.8824,0.3189,1144,208,45,438,10,35,99,31,831,24.7,57,1243
3061,0.06,0.0299,0.8791,0.332,1170,138,77,380,12,35,38,31.1,887,29.1,61,1503
55,0.065,0.0304,0.8223,0.2008,1122,206,52,343,12,35,38,38.1,872,27.1,63,1589
818,0.0731,0.0327,0.9094,0.2989,1176,95,50,291,8,33,36,64,890,20.9,79,619
2645,0.0639,0.0327,0.8641,0.2147,1178,87,49,517,6,36,35,31,873,30.4,54,1427
32,0.0855,0.0194,1.0632,0.2354,1174,173,94,371,12,35,40,87,875,23.7,48,1589
2326,0.0624,0.0333,0.906,0.2996,1193,122,50,466,8,36,37,39.1,880,27.5,66,1650
6089,0.061,0.0076,0.8267,0.3157,1177,119,92,410,8,35,38,24.1,875,24.4,81,1440
3876,0.0658,0.0304,0.8914,0.2986,1156,176,51,401,12,36,40,38.1,899,28.3,59,1589
7781,0.0656,0.0338,0.865,0.314,1143,156,88,382,8,39,40,39.1,895,22.6,73,1628
875,0.0685,0.0319,0.9056,0.2553,1139,183,99,382,12,36,39,38,893,24.5,51,1503
6977,0.0661,0.0307,0.8058,0.3689,1153,173,47,426,10,36,40,38,854,25.5,59,1433
423,0.074,0.02,1.0599,0.227,1144,165,112,293,8,34,36,38,874,20.3,30,1721
5587,0.0618,0.0305,0.841,0.2712,1152,180,90,406,12,34,41,31.1,898,30.8,77,1589
3679,0.0622,0.0057,0.7425,0.4558,1141,142,49,297,8,36,35,86,894,31.3,47,897
7775,0.0642,0.0294,0.8675,0.3215,1157,189,76,386,8,39,39,31.1,893,20.9,67,1605
4549,0.0734,0.0315,0.9289,0.3926,1175,98,50,324,8,37,37,91,863,29.1,70,619
1202,0.0564,0.0323,0.8572,0.365,1184,130,135,286,8,36,38,85,875,24.2,62,690
5207,0.0659,0.0331,0.9299,0.1897,1171,97,46,339,8,33,37,29,868,23,58,682
714,0.0603,0.0066,0.6965,0.3776,1157,199,63,370,8,38,38,16,824,25.2,62,691
872,0.0639,0.0329,0.8711,0.2586,1167,189,85,384,12,36,35,31.1,907,22.5,63,1503
7309,0.0602,0.0302,0.8824,0.3279,1134,103,68,324,8,34,41,85,841,23.8,66,690
428,0.065,0.0069,0.7215,0.4648,1152,187,50,316,8,36,36,86.1,862,20.9,52,874
6951,0.0637,0.0328,0.8743,0.3234,1161,138,118,424,8,36,43,38.1,889,25.6,62,1605
6091,0.071,0.0306,0.8899,0.3205,1161,109,47,428,8,36,37,87.1,875,24.6,52,1440
2336,0.0698,0.0326,0.8962,0.2809,1157,121,72,436,8,37,39,38,866,28.1,55,1449
4377,0.0784,0.0197,1.0742,0.2854,1124,266,64,395,8,33,37,87,869,29.6,29,1628
1666,0.0698,0.0325,0.8254,0.2667,1157,134,79,431,8,38,39,38.1,892,28,60,1628
2066,0.0583,0.0309,0.8611,0.2208,1156,154,72,309,8,31,34,15,839,27,77,608
7278,0.0692,0.0313,0.8782,0.3623,1177,104,46,298,8,35,40,85.1,875,20.9,58,700
7760,0.0569,0.0347,0.8566,0.2924,1165,158,77,445,12,39,40,23,848,20.5,77,824
2328,0.0598,0.032,0.8889,0.3086,1191,120,49,459,8,35,37,38.1,872,27.6,62,1421
6861,0.0602,0.0315,0.8412,0.3296,1149,116,97,290,8,36,41,22,847,23.4,49,605
2,0.0643,0.0329,0.9044,0.2753,1162,149,52,408,12,35,38,38.1,886,27.1,59,1547
4128,0.0647,0.0304,0.854,0.297,1152,121,97,416,6,34,36,31.1,881,27.3,67,1446
2545,0.0612,0.0314,0.8651,0.2806,1153,190,50,391,12,33,39,38,898,28.3,57,1589
7280,0.065,0.0287,0.8811,0.2962,1173,89,46,328,8,34,41,36.1,864,22.3,61,700
1152,0.0618,0.0281,0.8587,0.2902,1163,125,50,371,8,34,38,22,864,23.3,73,696
5743,0.0638,0.0316,0.8905,0.2887,1160,175,63,465,8,36,39,15,781,31.2,80,602
3578,0.0693,0.006,0.718,0.4011,1156,184,92,306,8,34,39,86.1,909,31.1,59,874
2525,0.0522,0.0344,0.8855,0.2493,1152,219,48,398,8,35,37,31,883,28,64,1605
2555,0.0557,0.033,0.9009,0.268,1154,192,57,394,12,34,39,38.1,900,30.1,61,1589
2531,0.0585,0.0303,0.8558,0.26,1155,170,49,407,8,36,38,31.1,885,28.7,61,1605
5768,0.0641,0.0303,0.871,0.4076,1161,102,46,315,8,36,37,91,845,29.7,69,619
769,0.0607,0.0328,0.8594,0.3015,1169,150,83,278,8,39,37,78,888,21.5,87,619
5218,0.0945,0.0302,1.1073,0.1524,1163,121,46,412,8,35,39,37,848,25.9,54,761
4806,0.0618,0.0305,0.841,0.2712,1178,130,59,444,10,34,36,58,810,28.4,92,724
2547,0.0637,0.0299,0.8893,0.3079,1159,174,66,409,12,33,39,38.1,904,28.8,67,1589
53,0.0654,0.0315,0.9097,0.2365,1166,182,96,359,12,33,37,38.1,874,26.3,50,1589
111,0.0643,0.0314,0.8961,0.2411,1135,155,51,384,10,35,59,38.1,850,24.9,65,1433
5197,0.0703,0.0329,1.0009,0.3937,1161,112,49,346,8,38,37,85,857,25.9,46,602
6821,0.0668,0.0316,0.8892,0.316,1159,102,46,310,8,37,38,29,840,23.5,65,602
2247,0.0635,0.0064,0.7456,0.2379,1171,140,51,336,12,37,35,29,855,27.3,56,719
5179,0.0687,0.0282,0.8934,0.3219,1179,108,83,388,8,37,37,29,832,26.4,63,771
4113,0.0622,0.032,0.883,0.282,1164,109,49,465,6,34,37,24,863,26.5,73,1408
7597,0.0658,0.0317,0.8736,0.2948,1162,148,47,410,12,39,38,37,891,22.2,84,789
6924,0.0666,0.0318,0.903,0.3097,1150,217,46,434,12,35,41,87.1,883,24.9,53,1611
2551,0.0585,0.0303,0.8558,0.26,1158,211,51,415,12,33,40,31.1,910,30,98,1589
468,0.0664,0.0325,0.8266,0.3291,1202,122,57,324,8,39,36,85,859,24.9,62,690
4848,0.0702,0.0332,0.8822,0.2956,1200,119,50,451,8,36,38,88.1,874,29.1,44,1651
1237,0.0616,0.0303,0.8405,0.2972,1149,212,119,299,8,38,38,64,858,22.9,89,619
7768,0.0828,0.0176,1.091,0.1861,1170,149,47,399,12,38,40,87.1,894,21.6,47,1618
2447,0.0595,0.0064,0.7494,0.2964,1194,100,92,435,6,38,39,37,846,25.5,71,746
10,0.0775,0.0219,1.0768,0.3127,1142,156,62,389,12,34,38,87.1,882,26.9,56,1547
203,0.0782,0.0355,1.0725,0.1796,1206,123,51,417,8,32,37,88,877,15.5,31,2036
757,0.0648,0.0315,0.8851,0.3083,1144,236,108,294,8,45,36,15,838,24.8,57,627
1876,0.0667,0.0309,0.891,0.3051,1175,131,149,351,8,38,36,86,859,29.7,77,874
2681,0.0609,0.0055,0.7303,0.3116,1152,102,49,359,8,36,35,36,870,31.5,56,699
9,0.0592,0.03,0.8972,0.2472,1141,177,67,388,12,35,37,38.1,886,27.2,63,1547
6463,0.071,0.0306,0.8899,0.3205,1171,157,47,416,12,34,40,39.1,885,26.7,70,1580
3867,0.0748,0.032,0.8953,0.3163,1171,160,49,426,12,35,40,38.1,897,28.8,53,1589
2608,0.0655,0.0327,0.8411,0.3308,1170,184,148,329,8,35,35,37.1,880,28,50,874
4360,0.0736,0.034,0.8949,0.2997,1180,108,50,429,8,33,36,87.1,889,27.6,43,1605
2467,0.0651,0.0317,0.8721,0.2531,1167,118,50,391,10,37,35,39.1,881,25.8,52,1624
4265,0.0646,0.0325,0.8693,0.3249,1168,121,48,354,8,36,37,36,892,26.7,67,690
1900,0.0622,0.0064,0.7635,0.2902,1179,140,95,350,8,36,35,85,865,30.3,55,770
2533,0.0522,0.0344,0.8855,0.2493,1154,175,124,466,8,36,37,24,871,28.3,53,1605
2558,0.0637,0.0299,0.8893,0.3079,1148,185,83,383,12,34,39,38.1,907,30.7,65,1503
4759,0.0759,0.0179,1.0879,0.2814,1149,149,50,456,8,39,37,87.1,884,30.9,35,1628
6485,0.0645,0.0306,0.873,0.2515,1164,225,49,394,12,34,44,31.1,886,26,60,1611
4104,0.0573,0.0322,0.8735,0.2973,1152,111,50,441,6,54,37,31.1,878,25.5,62,1427
1235,0.0818,0.0207,1.0791,0.2206,1181,115,88,309,8,34,38,91,871,21.3,64,619
2627,0.0628,0.0324,0.8379,0.2711,1177,108,169,417,6,35,37,31.1,898,28.5,69,1427
5863,0.0614,0.0294,0.8901,0.2103,1134,161,48,335,12,38,39,32.2,905,27.7,103,1589
7601,0.0649,0.0324,0.8989,0.3566,1148,147,53,374,12,39,38,37.1,879,21.7,78,789
5839,0.0858,0.0207,1.1155,0.2621,1118,119,46,336,8,37,37,85,835,26,43,661
2920,0.0592,0.0311,0.8405,0.2944,1149,185,200,273,8,35,57,22,861,29.1,56,605
5719,0.0641,0.0303,0.871,0.4076,1150,111,46,298,8,35,38,86.1,886,29.8,84,774
438,0.074,0.02,1.0599,0.227,1200,188,77,324,8,38,37,85,848,23.1,51,770
7330,0.0609,0.0309,0.8761,0.3654,1162,111,45,299,8,37,37,85,825,25.7,51,503
2466,0.0651,0.0317,0.8721,0.2531,1174,125,50,392,10,37,36,39.1,882,25.6,55,1624
6714,0.08,0.0186,1.0704,0.2412,1163,100,67,448,6,37,38,87,877,19.3,48,1427
7779,0.0724,0.0303,0.7991,0.3153,1160,119,47,408,8,37,41,32.1,883,22.9,56,1628
3878,0.0663,0.0294,0.8854,0.2989,1152,188,54,407,12,35,39,38.1,897,28.1,57,1589
167,0.0656,0.0317,0.8508,0.2486,1180,125,49,358,8,36,39,31,887,21.3,52,1605
2532,0.0612,0.0314,0.8651,0.2806,1163,142,136,396,8,36,37,38.1,890,28.5,62,1605
4374,0.0736,0.034,0.8949,0.2997,1109,309,49,374,8,36,36,87.1,891,29.6,34,1628
1366,0.0714,0.0305,0.8623,0.3206,1193,146,85,277,8,35,36,22,857,28.6,69,595
567,0.0722,0.0281,0.8668,0.3896,1139,172,56,266,8,34,37,36,882,24.8,51,692
4285,0.0586,0.03,0.8753,0.4109,1188,124,49,358,8,35,36,36,888,27,65,700
6737,0.0752,0.0282,0.918,0.2737,1177,104,75,294,8,38,38,78,853,22.2,72,619
6930,0.0661,0.0307,0.8058,0.3689,1169,148,106,375,12,34,39,38.1,880,23.9,48,1611
1034,0.058,0.0294,0.9099,0.2849,1163,124,168,397,8,39,36,38.1,875,23.4,42,1605
933,0.0603,0.032,0.8988,0.2837,1165,104,71,402,6,37,36,31.1,902,18.5,87,1591
6473,0.0697,0.0355,0.879,0.2663,1159,218,46,369,12,33,40,37.1,870,27.3,68,794
6509,0.062,0.0311,0.8763,0.2962,1163,136,127,404,8,33,44,31.1,891,25.5,66,1606
5483,0.063,0.0325,0.9556,0.2267,1157,183,86,411,10,38,38,38.1,886,32.4,58,1442
1453,0.0771,0.0314,0.8756,0.3311,1132,228,119,355,12,37,37,87.1,896,25.1,52,1547
7743,0.0658,0.0317,0.8736,0.2948,1183,126,87,386,10,35,39,38.1,884,17.5,53,1433
4731,0.0666,0.0313,0.8862,0.3005,1145,206,101,385,12,37,38,38.1,898,32.6,54,1589
7397,0.0662,0.0327,0.8881,0.2917,1179,107,46,315,8,33,38,78,863,20.7,68,619
1940,0.0726,0.0198,1.0341,0.2408,1176,162,51,272,8,38,41,15,857,32.8,59,768
36,0.0709,0.0329,0.8912,0.2482,1165,163,56,395,12,35,38,30,858,23.6,70,794
5960,0.0713,0.0309,0.8517,0.3573,1167,150,112,441,10,35,40,31,836,24.3,59,1243
6761,0.0596,0.0329,0.9061,0.3289,1166,148,50,301,8,35,40,85,889,19.7,50,696
4020,0.081,0.019,1.1325,0.3795,1193,93,50,324,8,35,38,91,884,27.1,45,619
1488,0.0769,0.0216,0.8137,0.2596,1144,192,116,384,12,34,40,38,883,20.5,57,1589
3819,0.0751,0.017,1.076,0.2435,1178,123,146,281,8,35,38,85,879,28.9,47,690
5481,0.0627,0.0322,0.8721,0.2565,1158,191,94,367,10,37,39,38.1,888,31.7,57,1432
4771,0.068,0.0301,0.8734,0.273,1158,248,110,470,8,38,38,38,868,31.2,53,1628
