Repository: cambridge-cares/TheWorldAvatar

This is the subfolder to hold all agents within JPS.

File: Agents/MoDSMooAgent/MoDSMooAgent/files/specific_data_filter_steelmillgrade_toughnessposition_coolingflag_09022021_train_INPUTS_v2.csv (part 2 of 2)
unique_beam_number,c,v,mn,cu,pyro_bp2_temp_max,blooming_duration,flitzer_duration,tandem_duration,blooming_total_passes,furnace_to_blooming_time,blooming_to_flitzer_time,qst_coefficient_set_number,qst_entry_temp_estimate,qst_water_temp_entry,qst_duration,qst_flow_rate_total
261,0.059,0.0325,0.8798,0.3491,1175,106,120,291,8,31,36,15,820,22.1,59,502
4874,0.0578,0.0307,0.8929,0.3149,1121,293,114,461,10,37,38,32.1,881,30.4,136,1598
4017,0.0814,0.0198,1.1145,0.3455,1191,94,50,323,8,35,37,91.1,883,27,51,619
6905,0.1069,0.0325,1.0808,0.3259,1176,162,47,568,12,34,49,87,845,23.9,117,1549
7750,0.0598,0.031,0.8802,0.3029,1188,124,221,436,10,37,40,24,842,20.5,78,1235
2587,0.0624,0.0333,0.906,0.2996,1172,180,57,339,12,33,36,37.1,892,28.6,62,751
7258,0.0622,0.0265,0.8141,0.362,1131,157,85,246,8,37,38,36,849,22.4,60,602
133,0.0657,0.0323,0.8849,0.2276,1148,215,99,420,10,38,37,31,845,25.2,40,1598
819,0.0651,0.0324,0.8754,0.2996,1178,94,73,290,8,32,36,71,873,21.3,72,619
7391,0.0638,0.0322,0.8727,0.265,1185,92,64,281,8,35,40,78.1,867,18.6,77,619
6770,0.0781,0.0317,0.8839,0.3398,1175,125,84,344,8,31,40,85,865,21.5,43,690
3883,0.0637,0.0314,0.8905,0.2773,1168,165,51,416,12,34,39,30,887,28.2,80,810
7718,0.0599,0.0312,0.863,0.3079,1146,126,61,270,8,37,39,36.1,893,18.6,62,690
2552,0.0557,0.033,0.9009,0.268,1159,169,103,411,12,33,39,38.1,899,29.7,61,1589
3644,0.0676,0.0294,0.8667,0.3403,1112,191,132,280,8,35,37,29,856,30.1,60,602
3179,0.0645,0.0331,0.9158,0.3181,1169,129,53,447,8,36,38,39.1,889,27.3,70,1651
7259,0.0617,0.032,0.8546,0.3854,1115,168,48,231,8,92,38,85,861,22.3,43,602
2661,0.063,0.0061,0.7301,0.2992,1198,97,48,269,8,34,38,86.2,918,28.1,39,897
6823,0.0668,0.0316,0.8892,0.316,1156,101,45,319,8,36,39,29,835,23.4,50,602
1626,0.0835,0.0187,1.0693,0.2861,1174,127,50,481,10,39,35,23,810,26.8,54,706
4616,0.0668,0.0322,0.8615,0.3644,1155,108,130,292,8,33,37,36,858,30.8,55,602
1948,0.0651,0.0295,0.8808,0.2798,1169,174,140,269,8,38,40,15,856,33.6,77,695
3205,0.0667,0.0067,0.7469,0.3232,1177,127,50,453,10,35,37,72,812,29,71,724
1667,0.0599,0.0209,0.8432,0.261,1162,133,108,394,8,38,40,31.1,891,27.9,60,1628
1404,0.0692,0.0301,0.8891,0.253,1177,153,179,271,8,35,35,29,859,27.2,53,602
7686,0.0685,0.0318,0.8918,0.3184,1126,132,119,299,8,35,43,36,860,16,50,696
4351,0.0605,0.0354,0.8841,0.2481,1147,207,50,481,8,28,37,17,813,27.2,36,2089
4581,0.0715,0.0294,0.9019,0.3274,1131,156,139,318,8,37,35,22,790,33,59,723
563,0.0592,0.0291,0.8485,0.3778,1151,165,170,266,8,36,37,15,868,24.5,56,602
1853,0.058,0.0065,0.7411,0.2958,1170,164,59,303,8,38,35,37.1,911,26.7,85,874
396,0.0589,0.0304,0.8465,0.2857,1165,119,49,298,8,33,37,22,864,24.5,67,700
3039,0.0638,0.0316,0.8742,0.2779,1165,167,50,424,12,32,37,38,884,27.1,52,1503
1154,0.0618,0.0281,0.8587,0.2902,1155,178,143,284,8,34,39,22,865,23.8,75,696
4798,0.0635,0.0329,0.8992,0.2848,1174,168,67,435,10,34,38,38.1,879,28,56,1433
3188,0.0707,0.0307,0.8653,0.3263,1183,121,51,428,8,35,37,32,876,26.9,62,1651
4293,0.0621,0.0321,0.9044,0.3157,1159,233,101,300,8,35,37,36,882,28,63,700
6424,0.0549,0.0303,0.883,0.3518,1155,119,74,299,8,34,41,29,842,25.6,60,605
2878,0.0584,0.0066,0.7261,0.2319,1134,142,172,488,10,35,36,58,762,29.6,107,724
1570,0.0637,0.0319,0.8208,0.2927,1151,130,53,437,10,36,36,59,836,25.3,76,1409
3151,0.0626,0.0311,0.8882,0.34,1168,113,49,426,10,33,36,9,826,28.9,76,730
3199,0.0733,0.0325,0.8583,0.2851,1173,127,50,461,10,33,37,58,803,29,84,724
7396,0.0608,0.031,0.7826,0.2369,1187,98,46,387,8,33,38,57,809,20.5,95,619
5030,0.0822,0.0188,1.0916,0.2656,1158,128,111,458,6,38,37,87,854,31.5,37,1427
2529,0.0637,0.0299,0.8893,0.3079,1146,184,49,367,8,36,38,38.1,904,28.4,61,1605
6575,0.0634,0.0322,0.9015,0.2918,1102,268,48,363,10,37,42,39.1,864,26.6,65,1624
2665,0.0573,0.0303,0.8891,0.2849,1191,120,185,321,8,35,38,30,877,28.4,73,785
5214,0.0658,0.0315,0.8926,0.2121,1169,119,46,395,8,34,38,16,853,24.5,91,761
2070,0.0626,0.0064,0.7418,0.2742,1170,154,49,299,8,34,33,36,849,28.1,54,608
5969,0.0881,0.0306,0.8235,0.3164,1070,375,49,633,10,35,41,24,778,25.1,99,1243
3760,0.0638,0.019,0.8406,0.1691,1157,156,105,537,12,38,37,17.1,876,34.2,109,1893
5038,0.0856,0.0187,1.0832,0.323,1143,222,50,482,6,39,36,87,877,31.2,30,1427
2519,0.0883,0.0225,1.0669,0.1661,1141,206,50,381,8,34,33,87,837,27.2,28,2121
5526,0.072,0.033,0.8738,0.285,1168,107,55,424,8,39,37,38.1,879,27.3,63,1421
4756,0.0702,0.0332,0.8822,0.2956,1192,160,48,502,12,35,37,86.1,893,31.2,59,794
4018,0.0855,0.018,1.1032,0.3485,1189,93,50,313,8,38,38,91,886,27,51,619
5229,0.0656,0.0312,0.8635,0.2766,1168,120,121,343,8,34,40,30,860,26.8,103,768
1056,0.058,0.0294,0.9099,0.2849,1132,174,110,352,10,40,40,39.1,907,24.8,70,1624
7687,0.0594,0.0318,0.8968,0.3249,1109,235,75,326,8,35,44,29,838,16.1,50,696
823,0.0685,0.0283,0.845,0.3015,1155,118,51,292,8,33,38,71,871,22.7,76,619
7776,0.0615,0.0331,0.8703,0.2924,1169,135,89,386,8,40,41,38,900,21.3,60,1605
2065,0.07,0.0304,0.8815,0.255,1141,158,48,324,8,32,35,29,845,26.8,65,608
139,0.0678,0.0321,0.7995,0.2537,1147,182,110,399,10,37,37,31.1,882,25.7,61,1621
760,0.0732,0.0309,0.8258,0.2842,1104,262,108,307,8,73,36,15,824,24.9,67,529
2638,0.0638,0.0319,0.8844,0.2921,1175,125,52,403,6,34,34,39.1,869,30.9,55,1580
6486,0.062,0.0311,0.8763,0.2962,1154,231,72,375,12,31,44,31.1,878,26,67,1622
3044,0.0669,0.0066,0.7488,0.3336,1165,140,91,343,12,34,36,86.1,908,28.3,56,750
6585,0.0726,0.03,0.8814,0.3645,1141,173,48,428,10,39,42,38.1,871,27.2,62,1433
4041,0.0615,0.0297,0.8452,0.2874,1184,116,67,400,8,38,38,31.1,892,26.2,69,1440
6567,0.0634,0.0322,0.9015,0.2918,1161,153,47,390,10,34,44,39,874,26.4,58,1624
4734,0.0669,0.0326,0.8996,0.3038,1156,194,85,404,12,38,39,87,883,33.1,46,1589
759,0.0732,0.0309,0.8258,0.2842,1121,213,109,310,8,36,35,22,837,24.9,58,627
1509,0.0747,0.0381,0.8921,0.2482,1157,247,50,318,12,36,34,86.1,886,24.8,53,810
294,0.0853,0.0348,1.0742,0.1692,1175,161,51,572,12,37,35,87.1,854,27.7,46,1871
7575,0.0883,0.0189,1.0863,0.2429,1142,236,87,339,12,36,38,86,867,21.3,43,794
6216,0.0701,0.0305,0.8686,0.333,1172,128,47,328,8,36,40,36,866,29.3,62,695
4817,0.0672,0.0186,0.8469,0.3047,1130,263,79,406,10,30,36,58,826,29.4,76,724
7255,0.0709,0.0301,0.8836,0.3363,1143,108,120,294,8,34,41,38,863,21.1,35,1572
4009,0.081,0.018,1.0528,0.311,1154,181,98,266,8,37,42,91.1,891,26.9,67,619
5533,0.0677,0.0304,0.8368,0.3175,1154,134,224,592,12,36,37,16,831,29.6,97,794
5215,0.062,0.0312,0.8997,0.1891,1167,125,46,388,8,35,39,16,851,24.9,110,761
5422,0.0768,0.0339,1.0733,0.1787,1164,119,46,525,12,32,39,87.1,877,30.9,44,1893
2030,0.0705,0.0082,0.7053,0.3738,1129,190,49,304,8,33,38,85,860,31.2,52,699
3868,0.0722,0.0345,0.8859,0.2951,1167,174,50,429,12,35,41,87.1,894,28.5,49,1589
599,0.0638,0.0324,0.8792,0.3961,1160,206,162,287,8,42,37,22,862,21.8,66,605
2082,0.058,0.0303,0.8761,0.2872,1177,97,50,288,8,35,34,71,875,28.1,88,619
3818,0.081,0.019,1.1325,0.3795,1174,147,127,331,8,32,41,85,865,28.7,44,690
2994,0.07,0.0305,0.8909,0.1649,1165,155,50,370,12,38,37,31,912,29.9,53,1580
6059,0.0772,0.0332,1.0912,0.2389,1163,127,199,545,12,32,38,87.1,864,26.8,34,1893
2179,0.0646,0.0313,0.8961,0.2598,1158,100,72,303,8,36,35,29,864,25,59,605
5966,0.0657,0.0318,0.9083,0.2345,1173,127,48,444,10,34,41,38.1,874,24.6,50,1433
7329,0.0606,0.0315,0.8976,0.3178,1168,106,68,294,8,36,37,85,820,26,54,503
115,0.0686,0.0311,0.8926,0.2923,1145,175,59,394,10,36,38,39.1,855,25.5,60,1624
3914,0.0572,0.0311,0.871,0.3133,1170,150,50,489,10,36,36,24,862,28.7,52,1443
3596,0.0628,0.0061,0.7547,0.5156,1166,94,157,343,8,35,37,36,858,31.7,34,770
6926,0.0666,0.0318,0.903,0.3097,1108,409,46,372,12,34,42,87.1,891,25.1,56,1611
6938,0.0711,0.0322,0.8914,0.3267,1176,146,47,396,12,34,39,37,869,26.5,71,794
6365,0.062,0.0333,0.9058,0.2983,1162,133,73,493,8,39,41,38.1,871,26.1,58,1440
2259,0.0612,0.0059,0.7116,0.2961,1161,157,149,422,12,39,38,37,870,26.9,63,794
6949,0.0696,0.0304,0.8342,0.3308,1156,139,127,404,8,32,43,38,881,24.4,60,1605
2602,0.0644,0.0062,0.7376,0.342,1183,167,59,294,8,35,36,37.2,929,27.9,63,874
3869,0.0711,0.0309,0.8657,0.3094,1169,187,50,420,12,35,40,87.1,899,28.3,49,1589
4990,0.0835,0.0333,1.0911,0.1964,1128,294,101,547,12,35,38,87,865,35.3,44,1894
6862,0.0617,0.032,0.8546,0.3854,1164,113,119,259,8,38,41,36,852,23.5,43,605
7394,0.0626,0.0325,0.8116,0.3131,1185,93,45,319,8,36,39,71,865,19.7,77,619
4352,0.063,0.0069,0.841,0.2606,1121,207,51,487,8,32,37,17,829,27.2,54,2089
3871,0.0659,0.0293,0.8656,0.3119,1160,234,112,390,12,35,40,38.1,897,28.1,59,1589
4130,0.0784,0.0197,1.0742,0.2854,1154,114,100,400,6,33,38,88.1,884,27.4,40,1591
2248,0.0565,0.0066,0.7333,0.2841,1155,132,54,341,12,35,34,36,868,27.2,50,719
2754,0.0704,0.034,0.8876,0.3574,1167,113,48,328,8,39,39,29,859,26.5,49,602
1624,0.0668,0.0062,0.7427,0.3259,1177,133,50,508,10,37,40,23,795,27.1,71,706
4992,0.0626,0.0174,0.8371,0.2828,1148,214,52,626,12,38,38,24,889,34.7,102,1894
5929,0.0767,0.0199,1.0618,0.358,1139,130,97,335,8,37,39,87.1,894,24.9,30,1628
7328,0.0593,0.0301,0.8756,0.3441,1154,108,64,308,8,36,38,36,816,26.2,52,503
4039,0.0759,0.0179,1.0879,0.2814,1174,135,55,373,8,38,38,87.1,905,26.2,49,1627
6530,0.08,0.0186,1.0704,0.2412,1146,158,47,383,8,38,40,87.1,899,26.9,35,1629
432,0.0795,0.0181,1.0753,0.2802,1175,98,49,350,8,36,35,85,831,22,41,770
5495,0.0673,0.034,0.9241,0.2616,1159,129,48,417,8,87,40,88.1,909,30.1,66,1628
1215,0.0564,0.0323,0.8572,0.365,1177,102,125,321,8,37,37,15,829,25.1,69,503
7311,0.0576,0.0314,0.873,0.3228,1144,132,219,305,8,34,40,29,819,24.1,81,609
20,0.057,0.0286,0.8954,0.2686,1166,152,50,371,12,37,38,30.1,875,25.6,93,791
4291,0.062,0.0338,0.8684,0.3584,1177,113,100,315,8,35,37,36,890,27.6,65,700
1496,0.0698,0.022,0.8644,0.2812,1134,184,69,373,12,34,38,31,895,23.7,65,1589
5840,0.0596,0.0072,0.6878,0.5145,1105,166,46,279,8,36,37,36,833,26,55,576
6820,0.0668,0.0316,0.8892,0.316,1156,104,45,328,8,36,39,22,836,23.5,56,602
5698,0.0613,0.0301,0.828,0.3603,1186,82,47,401,6,33,37,38.1,925,31.4,48,1592
425,0.0651,0.0295,0.9116,0.3146,1165,166,75,318,8,36,36,37,860,20.6,70,874
1899,0.0622,0.0064,0.7635,0.2902,1176,144,78,358,8,37,35,36,866,30.4,60,770
6908,0.0727,0.0323,0.8727,0.284,1162,131,47,407,12,49,38,37,874,23.6,67,789
3857,0.0812,0.0338,1.1005,0.1135,1161,169,50,378,12,34,42,88.1,916,29,66,1589
6423,0.0549,0.0303,0.883,0.3518,1160,100,46,311,8,32,40,36,848,25.3,72,605
3875,0.0658,0.0304,0.8914,0.2986,1161,177,50,403,12,35,41,38.1,907,28.3,60,1589
728,0.0594,0.0066,0.6848,0.4779,1158,130,81,274,8,36,35,85,907,23,58,699
2624,0.063,0.0061,0.7301,0.2992,1202,97,50,347,8,36,36,29,869,28.5,46,770
4737,0.069,0.0313,0.8871,0.2909,1181,185,49,466,12,38,38,38,896,32,58,1589
5697,0.0613,0.0301,0.828,0.3603,1183,82,46,444,6,33,37,37,858,30.9,57,815
3820,0.081,0.019,1.1325,0.3795,1185,125,226,297,8,32,43,85,858,29,43,690
4354,0.0615,0.0297,0.8452,0.2874,1122,234,51,481,8,31,36,24,831,27.2,42,2089
2983,0.0641,0.0331,0.8911,0.2772,1164,133,49,497,8,39,39,31,884,30.8,60,1605
894,0.0747,0.0317,0.9074,0.2107,1173,172,171,365,12,37,38,30,883,24.7,76,729
5714,0.0599,0.034,0.8719,0.3667,1178,115,47,420,8,35,41,86,870,30.3,46,874
2258,0.0612,0.0059,0.7116,0.2961,1166,161,135,363,12,36,36,86.1,895,26.9,65,794
1860,0.0667,0.0309,0.891,0.3051,1145,206,57,415,8,38,36,86,869,29,68,874
2009,0.0643,0.0066,0.7388,0.2964,1146,129,49,307,8,34,37,37,884,31.2,65,897
1035,0.0591,0.029,0.8647,0.2941,1157,121,50,386,8,39,38,31.1,903,24.2,49,1605
4845,0.0683,0.0298,0.89,0.2881,1182,153,49,443,8,35,39,38.1,895,28.5,67,1421
4112,0.0647,0.0304,0.854,0.297,1169,108,121,457,6,34,36,24,872,26.8,76,1446
4288,0.0586,0.03,0.8753,0.4109,1170,159,102,293,8,37,37,36,897,27,68,700
5970,0.069,0.0316,0.8577,0.3371,1174,132,49,467,10,35,41,38,867,24.7,48,1433
2036,0.0647,0.0306,0.8462,0.2532,1148,181,50,287,8,33,35,85,880,31.4,63,699
1952,0.06,0.0313,0.8661,0.2523,1176,171,145,266,8,44,40,15,853,34.2,88,695
3681,0.0592,0.0063,0.7054,0.3881,1155,115,49,305,8,36,36,86,900,31.3,52,897
1855,0.0633,0.0302,0.8976,0.2886,1160,192,49,344,8,38,37,38.1,886,27.7,48,1721
4015,0.083,0.0186,1.0612,0.3813,1175,97,48,375,8,36,39,91,860,26.5,61,619
1613,0.0599,0.0209,0.8432,0.261,1180,113,49,446,8,36,39,24.1,866,27.5,71,1449
4542,0.0679,0.0343,0.8938,0.3011,1198,99,50,338,8,39,38,91,863,31.1,77,619
6907,0.0741,0.0321,0.9119,0.2967,1168,144,46,409,12,33,38,23,878,23.5,85,789
2728,0.06,0.0302,0.8651,0.2928,1176,128,183,354,8,36,35,22,851,27.9,69,696
6824,0.0644,0.0299,0.8675,0.4986,1153,100,45,326,8,37,39,29,840,23.6,49,602
4107,0.0654,0.0316,0.8748,0.3336,1153,88,49,457,6,33,39,38,873,25.3,52,1446
2242,0.0642,0.0058,0.7595,0.3604,1191,135,84,350,12,37,35,36,862,26.7,45,719
6710,0.084,0.0374,1.0802,0.2118,1152,105,47,489,6,35,39,87,866,22.3,41,1427
2730,0.0764,0.0178,1.0693,0.2145,1155,192,79,290,8,38,37,36,878,28.5,50,696
870,0.0681,0.0329,0.7931,0.2564,1154,192,120,388,12,36,35,31,892,21.8,61,1589
595,0.0625,0.0328,0.8282,0.3805,1154,195,132,297,8,86,37,22,862,21.1,61,605
5450,0.0813,0.0197,1.1013,0.2958,1191,174,46,444,8,35,38,87.1,879,30.3,65,2121
135,0.0595,0.0301,0.8053,0.2089,1159,170,62,422,10,37,40,31,884,24.8,64,1609
6582,0.0703,0.0308,0.9068,0.2295,1173,151,48,533,10,38,42,24,832,27.4,80,1243
4536,0.0601,0.0338,0.9115,0.3404,1205,108,49,333,8,36,37,91,868,31.7,72,619
5955,0.0739,0.0366,1.0979,0.1142,1148,181,47,420,10,33,40,88.1,865,21.5,46,1624
430,0.0713,0.0304,0.901,0.3765,1164,159,50,330,8,36,35,36,836,21.3,50,770
2186,0.068,0.0319,0.9074,0.2532,1153,101,48,274,8,35,35,29,861,25.1,65,605
1643,0.0784,0.0192,1.0521,0.2434,1165,174,97,465,10,36,36,38,832,24.8,41,1243
1204,0.0635,0.0298,0.8668,0.2716,1169,123,102,301,8,36,38,36,871,24.3,64,690
1864,0.0539,0.0063,0.7437,0.2904,1172,163,50,295,8,39,35,37.1,900,28.8,73,874
4287,0.0589,0.0311,0.8398,0.3801,1177,148,96,305,8,37,36,36,891,26.9,74,700
5742,0.0701,0.0333,0.8612,0.2535,1168,177,46,307,8,30,39,85.1,862,31.5,62,690
4133,0.0723,0.0332,0.8856,0.2781,1174,103,49,393,6,35,37,32.1,910,27.5,81,1591
469,0.0713,0.0304,0.901,0.3765,1162,174,48,293,8,39,37,36,848,25.5,63,690
1893,0.0608,0.0073,0.7078,0.3662,1184,132,49,461,8,35,36,36,856,29.1,47,770
7719,0.0611,0.036,0.8911,0.3657,1154,113,63,327,8,33,37,85,876,16.9,36,690
6215,0.0664,0.0314,0.8927,0.4034,1163,210,77,279,8,37,39,85.1,868,29.2,58,695
811,0.0659,0.031,0.8669,0.3164,1179,95,50,290,8,33,38,78,890,18.6,98,619
1857,0.0664,0.0327,0.9079,0.2457,1150,179,51,330,8,38,37,86.1,874,28.4,73,874
1511,0.0637,0.0319,0.8208,0.2927,1149,221,51,356,12,34,35,30.1,872,25.1,104,810
5455,0.0754,0.0356,1.0833,0.2369,1214,124,93,513,8,34,38,88.1,883,28.7,78,2036
5177,0.0749,0.0206,0.8689,0.4517,1178,118,92,420,8,38,37,38.1,875,26.5,67,1703
1397,0.0578,0.03,0.8558,0.3027,1176,174,191,272,8,42,38,31,849,26.4,40,1572
116,0.0657,0.0314,0.9259,0.2504,1159,149,50,378,10,35,37,39.1,866,26.2,65,1624
1715,0.0695,0.0069,0.744,0.3508,1202,112,50,441,8,34,35,30,841,34.2,44,960
6948,0.0661,0.0307,0.8058,0.3689,1145,144,47,461,8,36,43,38,888,24.4,64,1605
6771,0.0729,0.0323,0.9508,0.3217,1167,127,118,298,8,34,40,85.1,864,22.3,52,690
6562,0.0675,0.0102,0.9217,0.3461,1163,131,164,423,10,38,42,87,845,25,37,1243
6481,0.0727,0.033,0.8901,0.2544,1153,186,89,381,12,34,42,38,890,25.8,56,1611
7395,0.0589,0.0322,0.8619,0.2936,1186,94,46,331,8,36,38,78,863,20.3,68,619
3183,0.0635,0.0308,0.8527,0.3327,1181,117,50,444,8,36,38,32.1,886,27.5,69,1651
1037,0.0658,0.0317,0.8782,0.3975,1156,123,51,387,8,39,36,87.1,909,24.1,46,1605
6937,0.0649,0.0324,0.8989,0.3566,1155,207,46,418,12,34,40,39.1,887,26.8,97,1611
2955,0.0831,0.0351,1.1142,0.1415,1152,166,49,554,12,40,34,87.1,881,31.6,59,1893
5855,0.0618,0.0314,0.8793,0.2297,1125,168,143,406,12,37,37,38,857,25.6,56,1589
2559,0.0613,0.031,0.9219,0.2871,1149,182,50,420,12,34,40,38.1,905,31,62,1503
5594,0.0792,0.0308,0.8489,0.3081,1166,168,46,376,12,33,39,39.2,924,31.2,68,1589
422,0.0637,0.0296,0.8479,0.2782,1154,169,59,322,8,36,36,17,885,19.5,51,1721
2528,0.0622,0.0301,0.8744,0.2652,1143,207,115,463,8,35,37,17,867,28.3,66,1605
437,0.0643,0.0067,0.7438,0.3188,1178,150,80,342,8,37,36,36,837,22.6,49,770
293,0.0763,0.0323,1.0549,0.1805,1143,183,75,522,12,37,35,87.1,880,28.5,92,1893
4754,0.0653,0.0322,0.8684,0.2557,1161,218,197,374,12,36,37,39.1,908,30.7,83,1581
2590,0.0664,0.0072,0.7144,0.2615,1191,125,51,299,12,34,37,86.2,933,28.5,74,751
6796,0.0602,0.0315,0.8412,0.3296,1194,110,128,306,8,36,41,36,834,22.7,48,596
1639,0.0718,0.0306,0.9759,0.2476,1189,130,136,460,10,36,37,31,842,24.3,49,1243
2180,0.07,0.0304,0.8815,0.255,1157,102,105,294,8,35,35,29,849,25.1,57,605
1847,0.0633,0.0306,0.8901,0.2595,1190,110,49,341,8,35,38,22,861,27.7,69,597
7756,0.0831,0.0207,1.0551,0.24,1190,132,47,480,10,39,38,38,851,21.6,40,1433
959,0.063,0.0321,0.8628,0.2907,1189,127,50,445,8,37,38,31,892,22.4,61,1421
7565,0.0579,0.0332,0.8508,0.3177,1172,184,48,416,12,36,40,38.1,884,21.6,77,1611
3860,0.066,0.0067,0.71,0.2973,1177,168,50,369,12,34,40,86.1,915,29.2,59,794
2726,0.0626,0.0336,0.9064,0.3151,1177,159,153,306,8,38,36,29,881,27.6,63,696
7589,0.0654,0.0313,0.8753,0.349,1167,169,101,367,12,39,40,38.1,910,22.4,63,1549
6457,0.0572,0.0312,0.8731,0.2714,1139,182,47,402,12,33,41,38.1,888,27.1,55,1558
4290,0.0646,0.0305,0.8541,0.3398,1165,125,105,285,8,38,38,36.1,893,27.5,70,700
1661,0.071,0.0227,0.8303,0.2613,1153,123,72,441,8,39,39,31.1,902,27.3,72,1605
6772,0.0731,0.0326,0.8865,0.2968,1181,90,149,309,8,35,39,85,865,22.3,51,690
821,0.0651,0.0324,0.8754,0.2996,1172,97,142,311,8,35,37,57,849,22,79,619
4797,0.0635,0.0329,0.8992,0.2848,1175,145,51,456,10,34,37,38.1,878,28.1,54,1433
7588,0.0715,0.0177,1.0383,0.2882,1157,162,60,399,12,38,41,38.1,900,21.1,56,1549
7607,0.0603,0.0327,0.8819,0.2979,1178,108,47,473,8,39,39,39.1,872,19.6,63,1651
6909,0.0642,0.0326,0.8935,0.2839,1133,346,46,578,12,36,38,16,828,23.5,109,697
12,0.0748,0.0193,1.053,0.2376,1098,235,51,351,12,37,37,38.1,879,26.4,48,1547
4058,0.0658,0.0317,0.8913,0.2313,1183,109,50,457,8,37,39,31,879,25.9,56,1421
1055,0.0658,0.0305,0.8479,0.3029,1090,242,86,376,10,40,39,38.1,878,24.9,56,1433
5196,0.0702,0.0203,0.8462,0.4367,1141,165,49,318,8,40,37,36,842,25.9,38,602
882,0.0609,0.0328,0.9004,0.353,1161,174,84,275,12,37,37,39.2,907,22.9,59,1503
2648,0.064,0.0319,0.8269,0.295,1171,92,48,510,6,37,37,24,865,30.4,57,1427
2236,0.0554,0.0057,0.7489,0.3386,1163,133,52,371,12,67,36,36,857,25.9,52,719
4618,0.0668,0.0322,0.8615,0.3644,1164,115,49,328,8,35,37,29,856,30.8,56,602
2233,0.0637,0.0058,0.7603,0.2917,1152,157,50,368,12,35,37,86,883,25.7,48,811
7594,0.0654,0.0313,0.8753,0.349,1180,142,47,429,12,38,38,38,919,19.1,43,1549
5834,0.0644,0.0261,0.8862,0.3334,1163,137,46,310,8,35,37,36,829,26.1,67,519
876,0.0601,0.0303,0.8686,0.3133,1123,226,72,284,12,36,38,31.1,935,24.8,84,1503
6956,0.0636,0.0307,0.881,0.3363,1134,157,47,407,8,36,42,32.1,889,25.3,86,1628
5209,0.0648,0.0306,0.8941,0.2551,1160,136,46,391,8,35,39,23,858,23.3,79,761
7349,0.0622,0.0265,0.8141,0.362,1166,108,45,352,8,36,40,29,847,23.7,58,634
5493,0.0605,0.0304,0.8692,0.2333,1160,135,47,436,8,39,40,39.1,912,30,82,1628
859,0.0684,0.0314,0.8584,0.3361,1182,158,81,783,12,32,35,37.1,901,20,69,789
2629,0.0638,0.0316,0.8742,0.2779,1167,107,96,408,6,36,35,31.1,902,29,74,1614
4576,0.0734,0.0315,0.9289,0.3926,1122,106,102,254,8,37,35,86.1,884,31.9,69,775
4132,0.0605,0.0354,0.8841,0.2481,1162,71,51,448,6,57,37,32.1,847,27.5,45,1591
2035,0.0647,0.0306,0.8462,0.2532,1148,189,49,299,8,36,34,36,871,31.4,62,699
6097,0.0649,0.0299,0.8598,0.3462,1153,93,47,460,8,35,36,38,867,25.3,46,1440
134,0.0657,0.0323,0.8849,0.2276,1157,163,49,849,10,36,38,38.1,876,25.1,40,1598
5330,0.0617,0.0306,0.8814,0.2382,1155,128,160,352,12,38,39,31.1,894,27.2,46,1589
2550,0.0662,0.0355,0.8575,0.2664,1162,178,51,422,12,33,39,38.1,905,29.9,59,1589
6088,0.0675,0.0102,0.9217,0.3461,1173,125,47,481,8,36,38,87.1,870,24.4,55,1440
6482,0.0727,0.033,0.8901,0.2544,1148,199,87,377,12,34,44,38.1,887,25.9,67,1611
4131,0.0692,0.0303,0.8924,0.3324,1160,102,106,409,6,35,37,31.1,880,27.5,65,1427
3123,0.0603,0.032,0.8988,0.2837,1114,243,62,395,10,32,36,17,863,29.2,48,1598
1065,0.0722,0.0318,0.8932,0.2727,1204,115,52,434,10,31,37,31,884,21.9,48,1433
6527,0.0883,0.0189,1.0863,0.2429,1156,114,47,435,8,35,40,87.1,878,27,36,1629
7348,0.0694,0.0318,0.8677,0.3663,1165,113,46,338,8,37,41,36,854,24,45,634
1463,0.0979,0.0222,1.0463,0.1661,1126,192,51,426,12,36,36,86,874,25.4,40,789
4289,0.0646,0.0305,0.8541,0.3398,1172,132,113,296,8,35,38,36,891,27.4,69,700
6568,0.0634,0.0322,0.9015,0.2918,1165,146,48,388,10,37,43,39.1,875,26.6,65,1624
596,0.0565,0.0318,0.8397,0.3703,1135,218,148,296,8,93,40,15,857,21.1,66,605
7437,0.0741,0.0366,0.8317,0.3006,1178,102,111,289,8,36,38,36,814,20.5,51,503
6923,0.0661,0.0325,0.8897,0.2873,1136,261,59,384,12,36,41,38.1,892,24.3,64,1611
4105,0.0573,0.0322,0.8735,0.2973,1154,91,148,397,6,33,37,31,878,25.3,61,1446
3073,0.065,0.0304,0.8614,0.3386,1143,164,74,440,10,34,39,31,850,30.9,60,1433
3585,0.0628,0.0061,0.7547,0.5156,1190,91,127,300,8,32,36,36,909,31.6,52,770
2986,0.0576,0.0324,0.8594,0.2956,1160,150,49,464,8,37,40,31.1,885,31.2,63,1605
3059,0.06,0.0299,0.8791,0.332,1175,141,65,403,12,34,37,30,870,28.7,86,750
2243,0.062,0.0057,0.7677,0.2437,1164,146,70,336,12,35,36,85,875,26.9,52,719
1402,0.0759,0.0302,0.8888,0.2479,1188,187,132,258,8,37,34,36,862,27.2,52,602
5604,0.0707,0.0338,1.0887,0.1283,1152,152,52,461,12,34,40,86,877,35.6,61,794
3790,0.0687,0.034,0.9148,0.3397,1175,97,49,329,8,38,38,85,893,35.7,70,696
1916,0.0818,0.0207,1.0791,0.2206,1182,135,51,348,8,35,36,85,867,33.5,48,770
873,0.0601,0.0303,0.8686,0.3133,1143,221,133,368,12,36,37,31,890,23,58,1503
3575,0.0756,0.0316,0.8733,0.3462,1173,171,49,397,8,33,39,86.1,889,30.7,60,874
820,0.0731,0.0327,0.9094,0.2989,1172,110,73,287,8,35,37,64,875,21.6,71,619
892,0.07,0.0305,0.8909,0.1649,1160,170,182,331,12,34,37,30,902,23.9,99,729
6456,0.0645,0.0333,0.889,0.2282,1149,178,95,365,12,33,42,31.1,887,26.8,65,1558
8,0.0592,0.03,0.8972,0.2472,1152,152,94,384,12,35,38,38.1,883,26.8,60,1547
982,0.0657,0.0314,0.9259,0.2504,1179,118,51,422,8,36,38,31,863,25.4,51,1431
7616,0.0788,0.0188,1.0429,0.2313,1187,107,48,449,8,39,38,87,866,21.2,35,1421
5693,0.0748,0.0233,1.0088,0.2427,1185,89,46,394,6,33,37,30.1,903,30.2,93,815
7388,0.0661,0.0307,0.8744,0.3026,1177,96,93,294,8,32,39,91,855,17.9,67,619
564,0.0722,0.0281,0.8668,0.3896,1146,158,116,265,8,34,37,85,877,24.4,49,602
6988,0.0658,0.0299,0.8969,0.3305,1163,168,81,453,10,36,41,31,843,27.1,66,1243
35,0.0779,0.0197,1.0969,0.2671,1183,140,50,391,12,34,38,88.1,876,24,43,1589
2526,0.0698,0.0326,0.8962,0.2809,1143,244,54,409,8,35,36,38,877,27.8,50,1605
3056,0.0719,0.0315,0.8759,0.315,1156,140,68,380,12,34,37,37,873,27.8,68,750
6565,0.0634,0.0322,0.9015,0.2918,1154,148,75,370,10,37,44,39.1,880,25.8,67,1624
6519,0.0741,0.0321,0.9119,0.2967,1130,107,57,349,8,37,39,39.2,891,23.4,61,1629
194,0.0803,0.0192,1.0956,0.2164,1133,119,50,359,8,38,38,87.1,883,21.9,54,1605
5958,0.0586,0.0312,0.8351,0.3692,1152,161,65,444,10,34,40,24,836,23.5,59,1243
5488,0.0617,0.0306,0.8814,0.2382,1156,116,47,795,8,38,40,31,914,31.3,44,1582
4579,0.0679,0.0343,0.8938,0.3011,1144,116,168,285,8,37,36,37,852,32.8,78,761
7603,0.0726,0.0181,1.0532,0.286,1151,147,107,351,12,40,40,86,889,20.9,63,789
5505,0.0672,0.0186,0.8469,0.3047,1124,178,46,439,6,36,36,25.1,894,28.7,63,1569
6713,0.072,0.033,0.8738,0.285,1131,339,86,432,6,43,40,38,875,18.4,52,1427
3040,0.064,0.0319,0.8269,0.295,1166,159,49,402,12,32,39,31.1,890,27.1,65,1503
1461,0.0607,0.006,0.7589,0.3452,1145,216,51,406,12,39,37,37,878,24.8,53,789
6253,0.0633,0.0306,0.9,0.3993,1178,100,46,328,8,39,40,91,860,26.3,72,619
1364,0.0714,0.0305,0.8623,0.3206,1165,178,50,313,8,36,37,29,850,28.6,69,595
1401,0.0749,0.0314,0.9019,0.2102,1179,178,124,270,8,36,36,22,847,27.2,58,602
7111,0.0667,0.0334,0.93,0.3106,1169,137,46,393,8,36,41,39.1,880,23.7,61,1650
6705,0.0755,0.0413,1.0638,0.2115,1163,114,47,381,6,38,38,87.1,896,21.4,47,1427
2182,0.07,0.0304,0.8815,0.255,1187,101,123,284,8,38,35,22,847,25.9,68,605
3978,0.0632,0.0063,0.7656,0.4273,1162,178,50,279,10,36,38,92.1,905,26.9,76,700
6096,0.061,0.0076,0.8267,0.3157,1156,166,48,456,8,37,38,25.1,871,23.9,109,1628
5665,0.0535,0.032,0.8722,0.3359,1161,70,53,354,6,37,37,32.2,932,28.3,75,1578
6556,0.0726,0.0315,0.8702,0.3281,1151,177,48,399,10,39,42,38.1,868,24.4,74,1433
814,0.0651,0.0308,0.8985,0.375,1182,93,50,294,8,34,37,78,888,19.6,90,619
598,0.0651,0.0308,0.8985,0.375,1151,232,133,288,8,39,36,22,865,21.8,73,605
5771,0.0656,0.0305,0.9128,0.3127,1174,93,48,303,8,39,37,78,859,26.7,78,619
5,0.0591,0.029,0.8647,0.2941,1154,151,51,381,12,36,38,31.1,899,27.2,81,1547
5527,0.0653,0.0316,0.8526,0.3102,1158,133,83,580,10,38,39,58,776,27.1,101,724
7757,0.0819,0.0313,0.8521,0.3281,1177,151,46,414,10,36,38,87,871,21.5,35,1433
6090,0.061,0.0076,0.8267,0.3157,1171,163,46,418,8,36,39,24,872,24.5,80,1440
2229,0.0486,0.0057,0.7444,0.36,1175,166,139,387,12,37,38,16,865,25,72,811
7569,0.0667,0.0334,0.93,0.3106,1162,192,59,394,12,37,40,39.1,893,20.2,82,1589
4370,0.065,0.0304,0.8614,0.3386,1182,96,48,408,8,33,38,38.1,896,29.2,37,1628
4362,0.0813,0.0197,1.1013,0.2958,1170,100,51,497,8,33,35,87,869,28.4,26,1605
5974,0.0614,0.0294,0.8901,0.2103,1170,125,53,440,10,35,41,31,875,24.9,71,1433
4069,0.066,0.032,0.891,0.278,1173,168,49,448,8,37,38,31,884,27.3,54,1421
2554,0.0557,0.033,0.9009,0.268,1156,185,74,395,12,33,40,38.1,905,30,61,1589
542,0.0636,0.0305,0.7996,0.39,1178,219,51,530,16,35,36,25,848,24.9,68,1952
142,0.0646,0.0305,0.8853,0.2893,1150,171,99,408,10,38,39,31.1,880,26.3,61,1621
6943,0.0781,0.0192,1.0585,0.2534,1181,134,82,371,12,35,39,86,866,26.9,48,794
1846,0.0652,0.0318,0.8754,0.2871,1173,166,52,296,8,36,36,29,862,27.5,49,597
7435,0.0851,0.0196,1.079,0.3396,1181,103,46,302,8,36,37,85,825,20.1,43,503
6577,0.0647,0.0344,0.8806,0.3272,1136,157,49,489,10,34,42,31,826,27.6,56,1243
6976,0.0724,0.0324,0.9239,0.3541,1155,160,69,428,10,37,41,38,855,25.7,53,1433
3645,0.0633,0.034,0.8841,0.3852,1139,146,50,289,8,35,38,85,874,30.1,53,602
6154,0.0794,0.017,1.0684,0.3198,1146,150,97,413,10,34,38,87,898,25,43,1621
1986,0.0569,0.0068,0.7485,0.2611,1148,131,49,279,8,33,37,85.1,881,25.4,63,696
2589,0.0531,0.0065,0.7105,0.2026,1173,143,66,384,12,36,36,37,877,28,91,751
5232,0.076,0.0301,0.8784,0.2558,1148,146,46,313,8,33,40,37.1,883,27.2,81,768
1987,0.061,0.0299,0.8917,0.259,1166,128,49,374,8,34,36,22,851,25.7,74,696
1571,0.0765,0.0179,1.0649,0.292,1139,188,80,458,10,36,37,72,791,25.1,62,724
2185,0.068,0.0319,0.9074,0.2532,1158,112,97,261,8,36,37,22,855,23,70,605
7782,0.0771,0.0186,1.0955,0.2863,1164,105,46,407,8,38,41,87,910,22.6,33,1628
5926,0.0881,0.0306,0.8235,0.3164,1148,129,47,453,8,39,37,87.1,888,23.9,80,1605
597,0.0565,0.0318,0.8397,0.3703,1119,229,125,297,8,127,36,15,850,21.4,64,605
1665,0.065,0.0274,0.8828,0.2408,1162,127,49,445,8,38,38,38.1,902,28,64,1628
1495,0.0769,0.0216,0.8137,0.2596,1111,232,119,315,12,34,38,38,896,23.2,65,1589
5664,0.0613,0.0301,0.828,0.3603,1155,78,46,351,6,37,38,39.2,929,28.3,69,1578
4730,0.0666,0.0313,0.8862,0.3005,1150,178,49,422,12,37,40,38.1,899,32.5,54,1589
180,0.0712,0.0316,0.8867,0.1582,1151,106,49,371,8,37,38,31.1,872,22.1,53,1605
1494,0.0769,0.0216,0.8137,0.2596,1121,235,119,346,12,34,40,38,882,23,61,1589
2636,0.0536,0.0325,0.8733,0.236,1174,95,50,426,6,36,46,25,878,30.5,76,1580
4126,0.0627,0.0312,0.8771,0.2669,1148,129,115,429,6,33,37,31,872,27.2,68,1446
6731,0.0766,0.0306,0.898,0.3622,1175,95,76,321,8,33,41,78,843,22.1,69,619
6364,0.0595,0.033,0.9082,0.2611,1172,144,70,478,8,35,41,38,874,25.7,58,1440
1953,0.06,0.0313,0.8661,0.2523,1181,160,198,271,8,39,46,15,841,34.3,102,695
761,0.0722,0.0281,0.8668,0.3896,1189,177,205,287,8,37,58,22,856,24.7,57,627
5477,0.0714,0.0319,0.8597,0.2902,1158,149,47,426,10,36,37,38,866,31.1,63,1432
5837,0.0858,0.0207,1.1155,0.2621,1164,99,46,309,8,34,37,85,844,23.7,42,602
1902,0.0638,0.0064,0.7123,0.2743,1183,139,99,350,8,37,35,36,868,30.6,64,770
6706,0.0703,0.0309,0.898,0.2573,1154,91,46,405,6,36,38,38.1,888,21.7,53,1427
5716,0.085,0.0168,1.044,0.217,1195,92,45,352,8,36,37,85,854,30.2,35,771
239,0.0797,0.017,1.0951,0.2344,1169,190,77,451,8,31,34,24,813,23.1,28,2121
2573,0.064,0.0314,0.8898,0.2883,1165,202,104,362,12,34,38,39.1,907,29.1,73,1503
2245,0.0642,0.0058,0.7595,0.3604,1177,145,64,339,12,37,35,36,855,27.2,46,719
2998,0.0606,0.0321,0.8712,0.2744,1159,153,50,355,12,38,38,38.1,909,30.1,58,1580
31,0.0639,0.0329,0.8711,0.2586,1168,191,51,392,12,34,41,31.1,870,23.1,66,1589
2524,0.0605,0.0354,0.8841,0.2481,1188,123,110,404,8,35,35,31,894,27.5,42,1605
1424,0.066,0.0313,0.8826,0.3014,1177,181,49,276,8,39,35,15,845,21.1,56,605
5692,0.0565,0.0308,0.8753,0.3088,1169,141,95,331,6,33,37,39.2,936,29,65,1599
2901,0.066,0.0309,0.8625,0.2968,1174,96,61,285,8,37,36,91.1,880,29.7,71,619
5972,0.0657,0.0318,0.9083,0.2345,1173,122,49,457,10,35,40,38,869,24.9,51,1433
6957,0.0661,0.0307,0.8058,0.3689,1153,126,48,432,8,37,41,39.1,883,26,73,1628
4353,0.063,0.0069,0.841,0.2606,1123,196,50,477,8,31,38,17,834,27.2,51,2089
4577,0.0659,0.0309,0.8763,0.3325,1145,96,119,299,8,37,35,30,845,32.2,62,761
722,0.0602,0.0073,0.7209,0.2685,1167,105,113,281,8,36,35,29,876,23.4,53,699
4056,0.0684,0.0321,0.8695,0.2822,1188,112,122,455,8,37,38,38,868,25.8,50,1421
6524,0.068,0.032,0.9119,0.205,1159,124,47,431,8,37,43,31.1,889,26.2,54,1629
1939,0.0809,0.0185,1.0513,0.2271,1170,181,76,303,8,38,39,15,833,32.5,67,768
114,0.0656,0.0317,0.8508,0.2486,1140,174,51,400,10,36,38,32.1,859,25.1,79,1624
3409,0.0825,0.0329,1.0758,0.2089,1183,152,51,482,8,36,38,88.1,884,26.6,44,2036
4807,0.0586,0.0312,0.8351,0.3692,1192,137,62,608,10,31,37,58,777,28.4,96,724
1367,0.0596,0.0318,0.8376,0.3469,1173,162,49,280,8,34,36,36,858,28.5,49,627
7780,0.0615,0.0331,0.8703,0.2924,1151,147,79,399,8,39,41,39.1,887,22.7,76,1628
7564,0.0602,0.0309,0.859,0.3216,1172,186,48,441,12,36,45,38,888,19.7,57,1611
3838,0.0628,0.0318,0.9056,0.2885,1149,166,83,374,12,37,39,30.1,884,28.7,84,793
5739,0.0701,0.0333,0.8612,0.2535,1184,116,51,339,8,42,39,85,866,30,58,652
1493,0.0698,0.0325,0.8254,0.2667,1150,194,106,370,12,34,39,38,894,22.5,60,1589
4720,0.0664,0.0341,0.8739,0.3006,1166,198,115,394,12,36,39,38.1,878,31,53,1581
2988,0.0576,0.0324,0.8594,0.2956,1150,177,49,467,8,37,40,24,854,30.8,65,1605
5194,0.0616,0.0315,0.8687,0.351,1164,113,87,351,8,39,37,29,827,26.1,58,509
4772,0.0619,0.0308,0.8627,0.3098,1138,256,49,440,8,39,39,38.1,892,31.1,60,1628
981,0.0675,0.0311,0.8096,0.279,1186,118,50,425,8,36,38,31,863,25.6,50,1431
5174,0.0749,0.0206,0.8689,0.4517,1183,108,50,420,8,38,36,38.1,878,25.7,66,1703
756,0.0719,0.0301,0.8986,0.3488,1152,160,79,313,8,36,36,15,863,24.7,52,627
2184,0.068,0.0319,0.9074,0.2532,1170,184,95,275,8,37,37,22,837,26,62,605
726,0.0603,0.0066,0.6965,0.3776,1173,117,134,259,8,39,36,85,897,23.3,61,699
3555,0.0721,0.03,0.8796,0.4268,1149,140,93,369,8,33,38,87.1,897,27.9,33,1721
2598,0.0602,0.0055,0.7119,0.3034,1168,118,96,335,8,37,36,86.1,878,28.4,51,874
7590,0.0652,0.0308,0.8591,0.3273,1155,156,114,370,12,35,42,87.1,910,22.5,64,1549
5849,0.1001,0.04,1.0476,0.2005,1177,128,55,476,12,35,37,86,881,25.9,40,789
6974,0.07,0.0325,0.8908,0.3377,1171,161,48,416,10,37,40,38,865,25.1,57,1433
7592,0.0652,0.0308,0.8591,0.3273,1140,169,75,365,12,39,42,87.1,903,23.2,57,1549
7805,0.0601,0.0311,0.8934,0.3115,1173,94,123,402,6,39,40,38,883,20.3,53,1427
7307,0.0609,0.0328,0.8962,0.3444,1145,90,157,332,8,34,41,85,823,22.2,58,602
3486,0.0732,0.0314,1.0998,0.2491,1190,225,51,477,8,32,48,38,869,24.9,41,1799
6063,0.0627,0.0322,0.8721,0.2565,1144,117,131,415,10,31,37,59,814,25.3,33,1409
768,0.0607,0.0328,0.8594,0.3015,1173,151,59,291,8,39,39,78,888,21.2,77,619
5116,0.0664,0.0321,0.8608,0.3412,1177,84,50,288,8,35,37,91.1,891,27.7,54,619
4535,0.0601,0.0338,0.9115,0.3404,1203,103,50,329,8,38,35,91,868,31.7,68,619
2232,0.0642,0.0058,0.7595,0.3604,1160,184,68,399,12,37,37,22,849,25.4,59,719
5381,0.0632,0.0318,0.8262,0.3139,1153,127,47,329,8,40,41,36,883,28.5,59,696
5962,0.073,0.0314,0.8824,0.3189,1124,265,52,444,10,34,143,24,818,24.8,63,1243
5561,0.0685,0.0299,0.8895,0.333,1145,159,77,265,8,54,38,85,891,29.1,59,696
113,0.0686,0.0311,0.8926,0.2923,1146,179,52,387,10,35,37,38.1,855,25.3,58,1433
AVERAGE,0.066808207,0.027694384,0.886338013,0.298580886,1161.687905,149.1825054,74.42764579,380.512959,9.112311015,36.52915767,38.69114471,47.47451404,870.5183585,26.42667387,61.91792657,1131.912527
MIN,0.0486,0.0055,0.6324,0.1135,1070,70,45,231,6,28,33,9,733,15.5,26,502
MAX,0.1069,0.0413,1.1325,0.5156,1214,409,232,849,16,127,143,92.1,936,35.8,234,2231
